Repository: JesusPenha/Caracterizacion-SiPMs

Este repositorio contiene los archivos y los codigos utilizados para la caracterización de los fotomultiplicadores de silicio S133601350CS de hamamatsu.

-La carpeta 1350CS contiene los datos de la corrtiente oscura y voltaje de polarización para el SiPM a diferentes temperaturas.

-La carpeta LEDPulser contiene la descripcion de Hardware en VHDL para la FPGA utilizada para el módulo de generación de pulsos realizado en ISE design suite- Xilinx.

-El script After_Cross_1350CS.ipynb permite realizar el analisis de ruido correlacionado (crosstalk y afterpulses).

File: Voltaje_ruptura/1350CS/20.txt
Tiempo (s)	Temperatura (°C)		Voltaje HV (V)	Corriente (nA)
600	20		40.92	1.77
602	20		40.92	1.6
604	20		40.92	1.65
606	20		40.92	1.68
608	20		40.92	1.7
610	20		40.93	1.72
612	20		40.92	1.65
614	20		40.92	1.75
616	20		40.92	1.67
618	20		40.92	1.74
620	20		40.92	1.64
622	20		40.92	1.72
624	20		40.92	1.66
626	19.9		40.93	1.71
628	20		40.92	1.84
630	20		40.93	1.63
632	20		40.92	1.66
634	20		40.92	1.67
636	20		40.92	1.69
638	20		40.92	1.66
640	20		40.92	1.7
642	20		40.92	1.77
644	20		40.92	1.69
646	20		40.92	1.61
648	20		40.92	1.68
650	20		40.93	1.73
652	20		40.93	1.75
654	20		40.92	1.65
656	20		40.91	1.71
658	20		40.92	1.62
660	20		40.92	1.71
662	20		40.92	1.66
664	20		40.92	1.7
666	20		40.92	1.72
668	20		40.93	1.65
670	20		40.92	1.7
672	20		40.92	1.75
674	20		40.93	1.63
676	20		40.92	1.77
678	20		40.92	1.78
680	20		40.92	1.64
682	20		40.92	1.75
684	20		40.93	1.66
686	20		40.92	1.7
688	20		40.92	1.73
690	20		40.93	1.64
692	20		40.93	1.61
694	20		40.92	1.68
696	20		40.92	1.78
698	20		40.93	1.68
700	20		40.98	1.74
702	20		40.94	1.67
704	20		40.96	1.77
706	20		40.96	1.74
708	20		40.97	1.6
710	19.9		40.97	1.68
712	20.1		40.97	1.73
714	20		40.98	1.64
716	20		40.97	1.74
718	20		40.97	1.69
720	20		40.98	1.65
722	20		40.97	1.75
724	20		40.98	1.65
726	20		40.97	1.8
728	20		40.98	1.61
730	19.9		40.97	1.68
732	20		40.96	1.85
734	20		40.97	1.65
736	20		40.97	1.69
738	20		40.97	1.68
740	20		40.97	1.64
742	20		40.97	1.64
744	20		40.97	1.74
746	20		40.98	1.63
748	20		40.97	1.68
750	20		41.25	1.71
752	20		41.45	1.67
754	20		41.45	1.74
756	20		41.46	1.65
758	19.9		41.46	1.69
760	20		41.46	1.72
762	20		41.47	1.65
764	20		41.47	1.7
766	20		41.47	1.69
768	20		41.47	1.69
770	20		41.46	1.73
772	20		41.47	1.69
774	20		41.46	1.72
776	20		41.47	1.68
778	20		41.47	1.67
780	20		41.47	1.63
782	20		41.46	1.69
784	20		41.46	1.69
786	20		41.46	1.66
788	20		41.46	1.65
790	20		41.46	1.67
792	20		41.46	1.79
794	20		41.47	1.76
796	20		41.46	1.66
798	20		41.46	1.67
800	19.9		41.46	1.76
802	20		41.95	1.8
804	20		41.96	1.65
806	20		41.96	1.67
808	20		41.96	1.78
810	20		41.97	1.7
812	19.9		41.97	1.7
814	20		41.96	1.83
816	20		41.97	1.72
818	20		41.97	1.72
820	20		41.97	1.68
822	20		41.97	1.74
824	19.9		41.97	1.71
826	20		41.97	1.83
828	20		41.98	1.71
830	20		41.97	1.69
832	20		41.97	1.69
834	20		41.97	1.78
836	20		41.97	1.76
838	20		41.97	1.78
840	20		41.97	1.73
842	20		41.97	1.75
844	20		41.97	1.71
846	20		41.97	1.72
848	20		41.97	1.69
850	20		41.97	1.69
852	20		42.45	1.73
854	20		42.47	1.71
856	19.9		42.47	1.73
858	20		42.46	1.82
860	20		42.47	1.64
862	20		42.47	1.78
864	20.1		42.47	1.73
866	20		42.47	1.69
868	20.1		42.47	1.77
870	20		42.48	1.7
872	20		42.47	1.71
874	20		42.47	1.73
876	20		42.47	1.73
878	20		42.47	1.77
880	20		42.47	1.74
882	20		42.47	1.79
884	19.9		42.47	1.71
886	20		42.47	1.78
888	20		42.48	1.63
890	20		42.47	1.84
892	20		42.47	1.74
894	20		42.47	1.74
896	20		42.47	1.83
898	20		42.47	1.7
900	20		42.58	1.85
902	20		42.95	1.67
904	20		42.96	1.75
906	20.1		42.97	1.83
908	20		42.98	1.7
910	20		42.96	1.86
912	20		42.97	1.71
914	20		42.97	1.7
916	20		42.97	1.81
918	20		42.97	1.75
920	20		42.97	1.8
922	20		42.98	1.76
924	20.1		42.97	1.77
926	19.9		42.98	1.64
928	20		42.97	1.85
930	20		42.97	1.74
932	20		42.98	1.71
934	20		42.97	1.75
936	20		42.97	1.69
938	20		42.98	1.74
940	19.9		42.98	1.74
942	20		42.97	1.79
944	20		42.98	1.67
946	20		42.97	1.82
948	20		42.98	1.71
950	20		43.06	1.75
952	20		43.46	1.75
954	20		43.47	1.81
956	20		43.48	1.74
958	20		43.48	1.7
960	20		43.48	1.81
962	19.9		43.48	1.75
964	20		43.47	1.86
966	20		43.48	1.72
968	20		43.47	1.82
970	20		43.48	1.68
972	20		43.48	1.77
974	20		43.48	1.73
976	20		43.48	1.76
978	20		43.48	1.74
980	20		43.48	1.71
982	20		43.48	1.75
984	20		43.48	1.78
986	20		43.47	1.74
988	20		43.48	1.78
990	20		43.48	1.71
992	20		43.48	1.77
994	20		43.48	1.72
996	20		43.48	1.71
998	20		43.47	1.82
1000	20		43.63	1.82
1002	20		43.97	1.87
1004	20		43.98	1.73
1006	20		43.97	1.8
1008	19.9		43.98	1.81
1010	20		43.98	1.88
1012	20		43.98	1.77
1014	20		43.98	1.79
1016	20		43.98	1.83
1018	19.9		43.99	1.74
1020	20		43.98	1.84
1022	20		43.98	1.8
1024	20		43.98	1.73
1026	20		43.99	1.74
1028	20		43.98	1.84
1030	20		43.99	1.73
1032	20		43.99	1.71
1034	20		43.99	1.77
1036	20		43.98	1.78
1038	20		43.99	1.74
1040	20		43.98	1.84
1042	20		43.98	1.79
1044	20		43.98	1.81
1046	20		43.98	1.83
1048	20		43.98	1.78
1050	20		44.02	1.8
1052	19.9		44.48	1.78
1054	20		44.47	1.83
1056	20		44.49	1.7
1058	20		44.48	1.88
1060	20		44.49	1.76
1062	20		44.49	1.82
1064	20		44.49	1.86
1066	20.1		44.49	1.8
1068	20		44.49	1.71
1070	20		44.48	1.84
1072	20.1		44.49	1.78
1074	20		44.49	1.7
1076	20		44.48	1.82
1078	20		44.49	1.75
1080	19.9		44.49	1.78
1082	20		44.48	1.85
1084	20		44.49	1.71
1086	19.9		44.49	1.77
1088	20		44.48	1.91
1090	20		44.49	1.77
1092	20		44.49	1.8
1094	20		44.49	1.78
1096	19.9		44.49	1.83
1098	20		44.48	1.96
1100	20		44.67	1.68
1102	20		44.97	1.8
1104	20		44.99	1.88
1106	20		45	1.75
1108	20		45	1.79
1110	20		45	1.81
1112	20		45	1.8
1114	20		45	1.75
1116	20		45	1.77
1118	20		45	1.81
1120	20		44.99	1.9
1122	20		45	1.77
1124	20		45	1.76
1126	20		45	1.78
1128	20		45	1.87
1130	20		45	1.8
1132	20		45	1.86
1134	20		45	1.81
1136	20		45	1.85
1138	20		45	1.8
1140	20		45	1.84
1142	20		45	1.78
1144	20		45	1.77
1146	20		45	1.8
1148	20		45	1.81
1150	20		45	1.84
1152	20		45	1.75
1154	20		45	1.81
1156	20		45	1.8
1158	20		45	1.82
1160	19.9		45	1.82
1162	20		44.99	1.95
1164	20		45	1.77
1166	20		44.99	1.95
1168	20		45	1.74
1170	20		45	1.77
1172	20		44.99	1.87
1174	20		45	1.82
1176	20.1		45	1.84
1178	20		45	1.76
1180	20		45	1.86
1182	20		45	1.77
1184	20		44.99	1.88
1186	20		45	1.79
1188	20		45	1.75
1190	20		44.99	1.84
1192	20		45	1.74
1194	20		45	1.75
1196	20		45	1.8
1198	20		45	1.8
1200	20		45.01	1.83
1202	20		45.5	1.72
1204	19.9		45.49	1.77
1206	20		45.49	1.92
1208	19.9		45.5	1.72
1210	20		45.49	1.91
1212	20		45.5	1.72
1214	20		45.49	1.79
1216	20		45.49	1.86
1218	20		45.49	1.88
1220	20		45.5	1.82
1222	20		45.5	1.79
1224	20		45.5	1.8
1226	20		45.5	1.79
1228	20		45.49	1.91
1230	20		45.5	1.79
1232	20		45.5	1.77
1234	20.1		45.5	1.75
1236	20		45.5	1.74
1238	20		45.49	1.8
1240	20		45.49	1.81
1242	20		45.5	1.73
1244	20		45.49	1.86
1246	20		45.5	1.81
1248	20		45.49	1.82
1250	20.1		45.5	1.74
1252	19.9		46	1.78
1254	20		45.98	1.96
1256	20		46.01	1.74
1258	20		46	1.8
1260	20		46	1.89
1262	20		46	1.76
1264	20		46	1.83
1266	20		46.01	1.77
1268	20		46.01	1.8
1270	20		46	1.84
1272	20		46	1.84
1274	20		46	1.86
1276	20		46	1.85
1278	20		46.01	1.82
1280	20		46.01	1.84
1282	20		46.01	1.83
1284	20		46.01	1.79
1286	20		46	1.86
1288	20		46.01	1.8
1290	20		46.01	1.75
1292	20		46.01	1.77
1294	19.9		46.01	1.85
1296	20		46	1.84
1298	20		46.01	1.77
1300	20		46	1.86
1302	20		46.01	1.8
1304	20		46.15	1.85
1306	20		46.49	1.81
1308	20		46.5	1.82
1310	20		46.5	1.83
1312	20		46.51	1.82
1314	20.1		46.51	1.82
1316	20		46.51	1.74
1318	20		46.5	1.93
1320	20		46.51	1.8
1322	20		46.5	1.82
1324	20		46.51	1.79
1326	20		46.51	1.89
1328	20		46.51	1.85
1330	20		46.51	1.92
1332	20		46.51	1.89
1334	20		46.5	1.86
1336	20		46.51	1.84
1338	20		46.51	1.86
1340	20		46.51	1.82
1342	20		46.51	1.83
1344	20		46.51	1.85
1346	19.9		46.51	1.79
1348	20		46.5	1.91
1350	20		46.73	1.78
1352	20		46.99	1.87
1354	20		47.01	1.84
1356	20		47.01	1.81
1358	20		47.01	1.92
1360	20.1		47.02	1.77
1362	20		47.02	1.81
1364	20		47.01	1.9
1366	20		47.02	1.84
1368	20		47.01	1.89
1370	20		47.02	1.81
1372	20		47.02	1.83
1374	20		47.01	1.83
1376	19.9		47.01	1.84
1378	20		47.01	1.91
1380	20		47.02	1.74
1382	20		47.01	1.88
1384	19.9		47.01	1.84
1386	20		47.01	1.86
1388	20		47.02	1.78
1390	20		47.01	1.76
1392	20		47.01	1.83
1394	20		47.01	1.83
1396	20		47.01	1.79
1398	20		47.01	1.79
1400	20		47.19	1.88
1402	20		47.5	1.8
1404	20		47.51	1.76
1406	20		47.51	1.94
1408	20		47.51	1.8
1410	20		47.51	1.8
1412	20		47.52	1.82
1414	20.1		47.51	1.85
1416	20		47.52	1.81
1418	20		47.51	1.89
1420	20		47.51	1.79
1422	20		47.51	1.81
1424	20.1		47.51	1.89
1426	20		47.52	1.74
1428	20		47.51	1.87
1430	20		47.51	1.79
1432	20		47.51	1.82
1434	20		47.51	1.79
1436	20		47.51	1.79
1438	20		47.51	1.83
1440	20		47.51	1.86
1442	20		47.51	1.81
1444	20		47.52	1.77
1446	20		47.51	1.81
1448	20		47.51	1.85
1450	20		47.52	1.88
1452	20		47.51	1.87
1454	20		47.51	1.8
1456	20		47.51	1.85
1458	20		47.51	1.81
1460	20		47.51	1.83
1462	20		47.51	1.85
1464	20		47.52	1.82
1466	20		47.51	1.82
1468	20		47.52	1.78
1470	20		47.51	1.76
1472	20		47.51	1.81
1474	20		47.51	1.81
1476	19.9		47.51	1.83
1478	20		47.51	1.91
1480	20		47.52	1.75
1482	20		47.51	1.78
1484	20		47.52	1.79
1486	20		47.51	1.87
1488	20.1		47.51	1.89
1490	20		47.52	1.79
1492	20		47.51	1.86
1494	20		47.52	1.77
1496	20		47.51	1.87
1498	20		47.51	1.81
1500	20		47.69	1.9
1502	20		48	1.84
1504	20		48.01	1.79
1506	20.1		48.01	1.79
1508	20		48.02	1.78
1510	20		48.01	1.9
1512	20		48.01	1.85
1514	20		48.02	1.78
1516	20		48.01	1.9
1518	20.1		48.02	1.79
1520	20		48.02	1.82
1522	20		48.01	1.92
1524	20		48.01	1.86
1526	20		48.02	1.77
1528	20		48.01	1.85
1530	20		48.02	1.81
1532	20		48.02	1.84
1534	20		48.02	1.8
1536	20		48.02	1.84
1538	20		48.02	1.86
1540	20		48.02	1.82
1542	20		48.02	1.84
1544	20		48.02	1.85
1546	20		48.02	1.82
1548	20		48.01	1.97
1550	20		48.03	1.92
1552	20		48.52	1.92
1554	20		48.5	1.89
1556	20		48.51	1.85
1558	20		48.51	1.87
1560	20		48.51	1.89
1562	20		48.51	1.83
1564	20		48.51	1.77
1566	20		48.51	1.88
1568	20		48.51	1.83
1570	20		48.51	1.88
1572	20		48.51	1.85
1574	20		48.51	1.85
1576	20		48.51	1.88
1578	20		48.51	1.88
1580	20		48.51	1.86
1582	20		48.51	1.84
1584	20		48.51	1.79
1586	20		48.51	1.86
1588	20.1		48.51	1.85
1590	20		48.52	1.76
1592	20		48.5	1.87
1594	20		48.51	1.89
1596	20		48.51	1.78
1598	20		48.5	1.91
1600	20		48.75	1.87
1602	20		49	1.86
1604	20		49.01	1.83
1606	20		49.01	1.84
1608	20		49.01	1.88
1610	20		49.01	1.87
1612	20		49.02	1.87
1614	20		49.02	1.84
1616	20		49.02	1.85
1618	20		49.01	1.9
1620	20		49.02	1.85
1622	20		49.01	1.95
1624	20		49.01	1.88
1626	20		49.02	1.86
1628	20		49.02	1.85
1630	20		49.02	1.85
1632	20		49.01	1.83
1634	19.9		49.02	1.91
1636	20.1		49.01	1.88
1638	20		49.02	1.81
1640	20		49.01	1.89
1642	20		49.02	1.85
1644	20		49.01	1.86
1646	20		49.02	1.85
1648	20		49.02	1.75
1650	20		49.13	1.86
1652	20		49.51	1.85
1654	20		49.51	1.82
1656	20		49.52	1.79
1658	20		49.52	1.82
1660	20		49.52	1.77
1662	20		49.52	1.83
1664	20		49.52	1.85
1666	20		49.52	1.8
1668	20		49.52	1.94
1670	20		49.52	1.83
1672	20		49.52	1.85
1674	20		49.52	1.87
1676	20		49.52	1.81
1678	20		49.52	1.87
1680	20		49.52	1.89
1682	20		49.52	1.8
1684	20		49.52	1.88
1686	20		49.52	1.87
1688	20		49.52	1.8
1690	20		49.52	1.85
1692	20		49.52	1.82
1694	20		49.52	1.91
1696	20		49.52	1.86
1698	20		49.52	1.9
1700	20		49.52	1.91
1702	20		49.72	1.92
1704	20		50.01	1.82
1706	20.1		50.01	1.91
1708	20		50.02	1.84
1710	20		50.01	1.94
1712	20		50.02	1.97
1714	20		50.02	1.87
1716	20		50.02	1.91
1718	20		50.02	1.83
1720	20		50.02	1.9
1722	20		50.02	1.87
1724	20		50.02	1.91
1726	20		50.02	1.87
1728	20		50.02	1.91
1730	20		50.02	1.88
1732	20		50.02	1.88
1734	20		50.01	1.91
1736	20		50.02	1.85
1738	20		50.02	1.88
1740	20		50.01	1.86
1742	20		50.02	1.87
1744	20		50.02	1.95
1746	20		50.02	1.94
1748	20		50.03	1.82
1750	20.1		50.02	2.02
1752	20		50.55	1.91
1754	20.1		50.51	1.93
1756	20		50.53	1.79
1758	20		50.52	1.87
1760	20		50.52	1.89
1762	20		50.53	1.83
1764	20		50.52	1.88
1766	20.1		50.53	1.84
1768	20		50.52	1.88
1770	20		50.52	2.03
1772	20		50.52	1.9
1774	20		50.52	1.89
1776	20		50.52	1.96
1778	20		50.52	1.93
1780	20		50.52	1.93
1782	20		50.53	1.9
1784	20		50.52	1.92
1786	20		50.52	1.91
1788	20.1		50.53	1.9
1790	20		50.52	1.91
1792	20		50.52	1.97
1794	19.9		50.52	1.95
1796	20.1		50.51	1.99
1798	19.9		50.53	1.85
1800	20		50.63	2.1
1802	19.9		51.02	1.9
1804	20		51.02	1.99
1806	20		51.03	1.85
1808	19.9		51.03	1.94
1810	20		51.02	1.94
1812	20		51.03	1.89
1814	20		51.03	1.92
1816	20		51.03	1.87
1818	20		51.03	1.9
1820	20		51.03	1.88
1822	20		51.03	1.85
1824	20		51.03	1.9
1826	20		51.03	1.86
1828	20		51.03	1.95
1830	20		51.03	1.92
1832	20		51.03	1.91
1834	20		51.03	1.9
1836	20		51.03	1.92
1838	20		51.03	1.88
1840	20		51.03	1.9
1842	20		51.03	1.91
1844	20		51.03	1.87
1846	20		51.03	1.95
1848	20.1		51.03	1.93
1850	20		51.14	1.88
1852	20.1		51.52	2.02
1854	20		51.53	1.88
1856	20		51.52	1.95
1858	20		51.52	1.89
1860	20		51.52	1.95
1862	20		51.53	1.87
1864	20		51.52	1.96
1866	20		51.53	1.92
1868	20		51.52	1.94
1870	20		51.52	2
1872	20		51.53	1.89
1874	20		51.53	1.88
1876	20		51.52	1.93
1878	20		51.53	1.9
1880	20		51.53	1.93
1882	20		51.52	1.98
1884	20		51.52	2
1886	20		51.53	1.93
1888	19.9		51.53	1.9
1890	20		51.52	2
1892	20		51.52	1.91
1894	20		51.53	1.89
1896	20		51.52	1.84
1898	20		51.52	1.92
1900	20		51.68	2.01
1902	20		52.01	2.05
1904	20		52.03	2.06
1906	20		52.03	2.11
1908	20		52.04	2.05
1910	20.1		52.03	2.08
1912	20		52.04	2.05
1914	20		52.03	2.06
1916	20		52.04	2.08
1918	20		52.04	2.11
1920	20		52.04	2.1
1922	20		52.04	2.08
1924	20		52.04	2.08
1926	20		52.04	2.07
1928	20		52.03	2.15
1930	20		52.04	2.08
1932	20		52.04	2.1
1934	20		52.03	2.09
1936	20		52.03	2.03
1938	20		52.04	2.08
1940	20		52.03	2.06
1942	20		52.03	2.1
1944	20		52.03	2.13
1946	20		52.04	2.04
1948	20		52.03	2.11
1950	20		52.16	2.43
1952	20		52.53	3.17
1954	20		52.53	3.29
1956	20		52.54	3.27
1958	20.1		52.54	3.27
1960	20.1		52.54	3.22
1962	20		52.54	3.25
1964	20		52.53	3.31
1966	20		52.53	3.33
1968	20		52.54	3.22
1970	20		52.54	3.24
1972	20		52.54	3.26
1974	20		52.53	3.32
1976	20		52.54	3.27
1978	20		52.54	3.26
1980	20		52.53	3.33
1982	20		52.54	3.32
1984	20		52.54	3.32
1986	20		52.53	3.32
1988	20		52.54	3.27
1990	20		52.54	3.32
1992	20		52.54	3.29
1994	20		52.54	3.3
1996	20		52.91	5.11
1998	20		53.03	5.55
2000	20		53.03	5.68
2002	20		53.04	5.52
2004	20		53.04	5.61
2006	20		53.04	5.6
2008	20		53.04	5.66
2010	20		53.04	5.57
2012	20		53.04	5.63
2014	20		53.03	5.63
2016	20		53.04	5.67
2018	20		53.04	5.6
2020	20		53.04	5.67
2022	20		53.04	5.64
2024	20		53.04	5.63
2026	20		53.04	5.58
2028	20		53.04	5.57
2030	20		53.03	5.74
2032	20		53.04	5.53
2034	20		53.04	5.65
2036	20		53.04	5.61
2038	20		53.03	5.68
2040	20		53.04	5.63
2042	19.9		53.04	5.62
2044	20.1		53.03	5.77
2046	20.1		53.05	5.52
2048	20		53.04	5.61
2050	20		53.08	6.02
2052	20		53.55	8.81
2054	20		53.52	8.7
2056	20		53.53	8.75
2058	20		53.53	8.86
2060	20		53.54	8.76
2062	20		53.53	8.8
2064	20		53.53	8.83
2066	20		53.53	8.86
2068	20		53.54	8.8
2070	20		53.54	8.9
2072	20		53.54	8.84
2074	20		53.53	8.85
2076	20		53.53	8.85
2078	20		53.54	8.75
2080	20		53.53	8.9
2082	20		53.54	8.84
2084	20		53.54	8.73
2086	20		53.53	8.85
2088	20		53.54	8.88
2090	20		53.54	8.82
2092	20		53.54	8.91
2094	20		53.53	8.85
2096	20		53.54	8.83
2098	20		53.53	8.86
2100	20		53.72	10.35
2102	20		54.03	12.68
2104	20		54.04	12.71
2106	20		54.04	12.8
2108	20		54.04	12.77
2110	20		54.04	12.87
2112	20		54.04	12.87
2114	20		54.04	12.79
2116	20		54.04	12.85
2118	20		54.04	12.78
2120	20		54.04	12.75
2122	20		54.04	12.79
2124	19.9		54.04	12.86
2126	20		54.03	13
2128	20		54.05	12.79
2130	20		54.04	12.81
2132	20		54.04	12.71
2134	20		54.04	12.93
2136	20		54.04	12.87
2138	20		54.04	12.75
2140	20		54.04	12.66
2142	20		54.04	12.87
2144	20		54.04	12.93
2146	20		54.04	12.89
2148	20		54.04	12.9
2150	20		54.04	12.86
2152	20		54.04	12.93
2154	20		54.04	12.84
2156	20		54.04	12.83
2158	20		54.04	12.72
2160	20		54.49	17.03
2162	20		54.52	17.27
2164	20		54.53	17.41
2166	20		54.53	17.51
2168	20		54.53	17.46
2170	20		54.53	17.32
2172	20		54.54	17.48
2174	20		54.53	17.64
2176	20		54.54	17.53
2178	20		54.53	17.65
2180	20		54.54	17.57
2182	20		54.53	17.57
2184	20		54.54	17.48
2186	20		54.54	17.52
2188	20		54.53	17.56
2190	20		54.54	17.44
2192	20.1		54.53	17.54
2194	20		54.54	17.42
2196	20		54.52	17.5
2198	20		54.54	17.28
2200	20		54.62	18.54
2202	20		55.03	22.91
2204	20		55.02	22.88
2206	20		55.04	22.86
2208	20		55.03	22.81
2210	20		55.03	23.01
2212	20		55.04	22.92
2214	20		55.04	22.86
2216	20		55.04	23.09
2218	20		55.04	22.98
2220	20		55.04	22.92
2222	20		55.03	23.09
2224	20		55.04	22.92
2226	20		55.04	23.04
2228	20		55.03	22.96
2230	20		55.03	22.95
2232	20		55.04	22.74
2234	20		55.04	22.89
2236	19.9		55.03	22.96
2238	20		55.03	23.08
2240	20		55.04	23
2242	20		55.04	23.02
2244	20		55.04	22.98
2246	20		55.03	22.91
2248	20		55.04	22.86
2250	20		55.04	23.06
2252	20		55.04	22.89
2254	20		55.04	23.01
2256	20		55.04	22.94
2258	20		55.04	22.92
2260	20		55.5	28.81
2262	20		55.53	29.14
2264	20		55.53	29.21
2266	20		55.53	29.02
2268	20		55.54	28.92
2270	20		55.53	29.3
2272	20		55.54	29.08
2274	20		55.53	29.32
2276	20		55.53	29.34
2278	20		55.54	29.05
2280	20		55.54	29.27
2282	20		55.53	29.21
2284	20		55.54	29.27
2286	20		55.54	29.16
2288	20		55.53	29.32
2290	20		55.53	29.28
2292	20		55.54	29.16
2294	20		55.54	29.21
2296	20		55.54	29.16
2298	20		55.54	29.23
2300	20		55.7	31.71
2302	20		56.02	36.26
2304	20		56.03	36.32
2306	20		56.03	36.38
2308	20		56.03	36.53
2310	20		56.03	36.47
2312	20		56.04	36.24
2314	20		56.03	36.53
2316	20.1		56.03	36.25
2318	20		56.04	36.41
2320	20		56.03	36.63
2322	20		56.03	36.45
2324	20		56.04	36.27
2326	20		56.03	36.53
2328	20		56.04	36.31
2330	20		56.03	36.31
2332	20.1		56.04	36.41
2334	20		56.04	36.44
2336	20		56.03	36.47
2338	20		56.03	36.55
2340	20		56.03	36.55
2342	20		56.04	36.4
2344	20		56.03	36.73
2346	20		56.04	36.31
2348	20		56.03	36.46
2350	20		56.21	39.36
2352	20		56.53	44.98
2354	20		56.54	44.77
2356	20		56.54	44.83
2358	20		56.54	44.99
2360	20		56.54	44.91
2362	20		56.55	45.05
2364	20		56.54	44.74
2366	20		56.54	44.9
2368	20		56.54	45.01
2370	20		56.54	44.8
2372	20		56.53	44.84
2374	20		56.55	44.88
2376	20		56.54	44.9
2378	20		56.54	44.86
2380	20		56.53	44.91
2382	19.9		56.55	45.11
2384	20		56.53	44.83
2386	20		56.55	44.55
2388	20		56.54	44.71
2390	20		56.55	44.91
2392	20		56.54	44.93
2394	20		56.54	45
2396	20		56.55	44.99
2398	20		56.54	44.99
2400	20		56.76	48.78
2402	20		57.03	54.39
2404	20		57.04	54.77
2406	20		57.05	54.58
2408	20		57.04	54.7
2410	20		57.04	54.71
2412	20		57.05	54.58
2414	20		57.05	54.71
2416	20		57.05	54.78
2418	20		57.05	54.94
2420	20		57.05	54.8
2422	20		57.05	54.67
2424	20		57.04	54.7
2426	20		57.05	54.96
2428	20		57.05	54.77
2430	20		57.05	54.69
2432	20		57.05	54.82
2434	20		57.05	54.51
2436	20		57.05	54.49
2438	20		57.05	54.51
2440	20		57.05	54.38
2442	20		57.05	54.72
2444	20		57.05	54.76
2446	20		57.05	54.75
2448	20		57.05	54.78
2450	20		57.14	56.8
2452	19.9		57.55	66.4
2454	20		57.53	65.92
2456	20		57.54	66.09
2458	20		57.54	65.94
2460	20		57.55	66.11
2462	20		57.54	66.27
2464	20		57.55	66.03
2466	20		57.55	66.13
2468	20.1		57.55	65.97
2470	20		57.55	66.15
2472	20		57.54	66.18
2474	20		57.55	65.83
2476	20		57.55	65.76
2478	20		57.55	65.8
2480	20		57.55	66.4
2482	20		57.55	65.84
2484	20		57.55	65.86
2486	20		57.54	66.05
2488	20		57.54	65.57
2490	20		57.55	66.01
2492	20		57.54	65.83
2494	20		57.55	65.77
2496	20		57.54	65.87
2498	20		57.55	65.9
2500	20		57.74	70.72
2502	20		58.04	78.79
2504	20		58.04	79.22
2506	20		58.04	78.79
2508	20		58.04	79.06
2510	20		58.05	79.4
2512	20		58.05	78.83
2514	20		58.05	79.73
2516	20		58.04	79.19
2518	20		58.05	79.72
2520	20		58.05	79.2
2522	20		58.05	78.85
2524	20		58.05	79.38
2526	20		58.05	79.1
2528	20		58.04	79
2530	20		58.05	78.84
2532	20		58.06	78.96
2534	20		58.05	79.22
2536	20		58.05	78.96
2538	20		58.04	78.97
2540	20		58.05	79.04
2542	20		58.04	78.93
2544	20		58.05	79.25
2546	20		58.05	79
2548	20		58.05	79.22
2550	20.1		58.29	86.02
2552	20		58.55	94
2554	20		58.55	94.37
2556	20		58.55	94.08
2558	20		58.55	94.56
2560	20		58.55	94.52
2562	20		58.55	94.46
2564	20		58.55	94.78
2566	20		58.54	94.58
2568	20		58.55	94.71
2570	19.9		58.55	93.98
2572	20		58.55	94.4
2574	20		58.55	93.95
2576	19.9		58.55	94.36
2578	20		58.54	95.22
2580	20		58.55	94.12
2582	20		58.56	94.38
2584	19.9		58.55	94.01
2586	20		58.54	93.83
2588	20		58.55	94
2590	20		58.55	94.12
2592	20		58.55	94.93
2594	20		58.56	94.52
2596	20		58.55	94.25
2598	20		58.55	94.31
2600	20		58.59	95.69
2602	20		59.05	112.16
2604	20		59.04	111.96
2606	20		59.05	111.85
2608	20		59.05	111.98
2610	20		59.04	111.66
2612	20		59.05	111.72
2614	20		59.05	111.6
2616	20		59.05	111.62
2618	20		59.04	111.69
2620	20		59.05	112.39
2622	20		59.05	112.2
2624	20		59.05	111.59
2626	20		59.05	111.94
2628	20		59.04	111.44
2630	20.1		59.05	111.9
2632	20		59.05	111.83
2634	20		59.04	112.05
2636	20		59.05	112.25
2638	20		59.05	112.18
2640	20		59.05	112.15
2642	20		59.05	111.74
2644	20		59.04	111.92
2646	20		59.05	111.59
2648	20		59.05	112.51
2650	20.1		59.17	117.04
2652	19.9		59.56	133.29
2654	19.9		59.53	132.52
2656	20		59.55	132.93
2658	20		59.56	133.22
2660	20.1		59.55	132.4
2662	20		59.56	133.33
2664	20		59.55	133.42
2666	20.1		59.56	132.62
2668	20		59.56	132.84
2670	20.1		59.56	133.4
2672	20		59.56	133.14
2674	20		59.55	132.51
2676	20		59.56	132.46
2678	20		59.56	133.22
2680	20		59.55	132.58
2682	20		59.56	133.25
2684	20		59.56	133.45
2686	20		59.55	132.94
2688	20		59.55	133.57
2690	20		59.56	132.9
2692	20		59.55	132.95
2694	20		59.56	133.44
2696	20		59.56	133.34
2698	20.1		59.56	133.03
2700	20		59.62	135.66
2702	20.1		60.04	157.34
2704	20		60.06	158.12
2706	20.1		60.05	158.39
2708	20.1		60.06	158.71
2710	20.1		60.06	158.72
2712	20.1		60.07	158.35
2714	20.1		60.06	158.06
2716	20.1		60.06	157.78
2718	20.1		60.06	157.31
2720	20.1		60.06	158.87
2722	20.1		60.07	158.08
2724	20		60.06	157.56
2726	20		60.05	158.6
2728	20		60.05	157.91
2730	20		60.06	158.05
2732	20		60.06	158.84
2734	20		60.06	158.06
2736	20		60.05	158.01
2738	20.1		60.06	157.89
2740	20		60.06	157.86
2742	20		60.06	157.82
2744	20		60.06	158.4
2746	20		60.06	156.93
2748	20		60.06	157.75
2750	20		60.06	158.33

File: Voltaje_ruptura/1350CS/25.txt
Tiempo (s)	Temperatura (°C)		Voltaje HV (V)	Corriente (nA)
752	24.9		40.9	2.14
754	24.9		40.9	2.14
756	24.9		40.9	2.18
758	24.8		40.9	2.13
760	24.9		40.9	2.11
762	24.9		40.89	1.28
764	24.9		40.91	2.05
766	24.8		40.9	2.26
768	24.8		40.9	2.2
770	24.9		40.9	2.23
772	24.9		40.9	2.14
774	24.8		40.9	1.85
776	24.9		40.9	2.21
778	24.9		40.9	1.74
780	24.8		40.9	1.54
782	24.8		40.9	2.07
784	24.9		40.9	2.28
786	24.9		40.88	1.26
788	24.9		40.91	2.06
790	25		40.9	2.22
792	24.9		40.9	2.18
794	24.9		40.91	2.14
796	24.9		40.9	2.31
798	24.9		40.9	2.15
800	24.9		40.91	2.12
802	24.9		40.9	2.02
804	25		40.89	2.22
806	24.9		40.9	2.17
808	24.9		40.9	2.13
810	24.9		40.9	2.18
812	24.9		40.9	2.15
814	24.9		40.9	2.15
816	24.9		40.9	2.25
818	24.9		40.91	2.06
820	24.8		40.9	2.27
822	24.9		40.9	2.29
824	24.9		40.9	2.21
826	24.9		40.91	2.02
828	24.9		40.9	2.26
830	24.9		40.9	2.15
832	24.9		40.9	2.23
834	24.9		40.9	2.24
836	24.9		40.9	2.05
838	24.9		40.9	2.14
840	24.9		40.9	2.2
842	24.9		40.9	2.11
844	24.8		40.9	2.14
846	24.9		40.9	2.11
848	24.7		40.9	2.22
850	24.9		40.97	1.86
852	25		40.91	1.59
854	24.9		40.95	1.57
856	24.8		40.95	2.18
858	24.9		40.94	2.35
860	24.9		40.95	1.3
862	24.9		40.95	2.2
864	24.9		40.95	2.31
866	24.9		40.94	2.4
868	24.8		40.95	2.21
870	25		40.94	2.39
872	25		40.94	2.23
874	25		40.95	1.96
876	24.9		40.94	2.37
878	24.9		40.95	2.34
880	25		40.95	2.4
882	25		40.95	2.34
884	25		40.95	2.23
886	25		40.95	2.24
888	25		40.95	2.24
890	24.9		40.94	2.19
892	25		40.95	2.24
894	25		40.95	1.3
896	25		40.95	2.08
898	25		40.95	2.21
900	24.9		40.95	2.16
902	24.9		41.28	2.23
904	24.9		41.42	2.2
906	24.9		41.44	2.15
908	24.9		41.43	2.23
910	24.9		41.44	2.18
912	24.9		41.44	2.22
914	24.9		41.44	1.98
916	24.9		41.44	2.22
918	24.9		41.44	2.24
920	24.9		41.44	2.14
922	24.9		41.44	2.2
924	24.9		41.44	2.25
926	24.8		41.44	2.16
928	24.9		41.44	2.19
930	24.9		41.42	1.32
932	24.9		41.45	2.2
934	24.9		41.44	2.43
936	24.9		41.44	2.44
938	24.9		41.44	2.28
940	24.9		41.44	2.22
942	24.9		41.44	2.19
944	24.9		41.44	2.19
946	24.9		41.44	2.12
948	24.9		41.44	2.14
950	24.9		41.71	2.2
952	24.9		41.92	2.2
954	24.9		41.93	2.18
956	24.9		41.94	2.2
958	24.9		41.94	2.2
960	24.9		41.94	2.16
962	24.9		41.94	2.21
964	24.9		41.95	1.97
966	24.9		41.94	2.39
968	24.9		41.94	2.38
970	24.9		41.95	2.15
972	24.9		41.94	2.37
974	24.9		41.94	2.26
976	24.9		41.94	2.25
978	24.9		41.94	2.29
980	24.9		41.94	2.21
982	24.9		41.94	2.21
984	24.9		41.94	2.25
986	24.9		41.94	2.23
988	24.9		41.94	2.17
990	24.9		41.94	2.17
992	24.9		41.94	2.29
994	24.8		41.94	2.22
996	24.8		41.95	2.05
998	25		41.94	1.8
1000	24.9		42.2	1.8
1002	24.9		42.44	1.89
1004	24.9		42.44	2.3
1006	24.9		42.45	2.2
1008	25		42.45	2.24
1010	25		42.45	2.24
1012	25		42.45	2.13
1014	24.9		42.45	2.21
1016	25		42.45	2.24
1018	25		42.45	2.28
1020	24.9		42.45	2.07
1022	24.9		42.45	2.22
1024	25		42.45	2.25
1026	25		42.45	2.12
1028	24.9		42.45	2.07
1030	24.9		42.45	2.22
1032	24.9		42.45	2.25
1034	25		42.45	2.11
1036	24.9		42.45	2.21
1038	24.9		42.45	1.79
1040	24.9		42.45	2.27
1042	24.9		42.45	2.1
1044	25		42.44	1.75
1046	24.9		42.44	1.69
1048	24.9		42.46	1.78
1050	25		42.52	1.8
1052	25		42.96	1.63
1054	25		42.94	2
1056	25		42.94	2.31
1058	24.9		42.95	2.19
1060	25		42.95	2.22
1062	25		42.94	2.29
1064	25		42.95	2.02
1066	24.9		42.95	2.16
1068	25		42.95	2.23
1070	25.1		42.95	1.3
1072	25		42.95	2.13
1074	25		42.95	2.24
1076	24.9		42.94	2.38
1078	25		42.95	2.22
1080	25		42.94	2.27
1082	25		42.95	1.83
1084	25		42.95	2.21
1086	24.9		42.95	2.16
1088	25		42.94	2.31
1090	24.9		42.94	2.25
1092	25		42.95	1.82
1094	25		42.95	1.28
1096	24.9		42.95	2.07
1098	25		42.95	2.29
1100	25		42.94	2.26
1102	25		43.32	1.96
1104	25		43.44	2.24
1106	25		43.45	2.17
1108	25		43.45	2.26
1110	25		43.45	2.26
1112	24.9		43.45	2.22
1114	24.9		43.45	2.29
1116	24.9		43.45	2.27
1118	25		43.44	1.37
1120	24.9		43.45	2.31
1122	24.9		43.45	2.33
1124	24.9		43.45	2.35
1126	24.9		43.45	2.23
1128	24.9		43.45	2.08
1130	24.8		43.45	2.25
1132	24.8		43.45	2.19
1134	25		43.45	1.65
1136	24.9		43.45	1.76
1138	24.9		43.46	1.88
1140	24.9		43.45	2.37
1142	24.9		43.45	2.17
1144	24.9		43.45	2.22
1146	24.9		43.44	1.39
1148	25		43.46	2.28
1150	24.9		43.45	2.35
1152	25		43.45	2.23
1154	25		43.45	2.36
1156	24.9		43.46	1.98
1158	25		43.46	2.16
1160	25.1		43.65	1.37
1162	25		43.94	2.18
1164	25		43.96	2.1
1166	25.2		43.96	1.31
1168	25		43.96	2.19
1170	25.1		43.97	1.99
1172	25		43.95	2.32
1174	25		43.96	2.08
1176	25		43.96	1.34
1178	25		43.96	2.19
1180	24.8		43.96	2.12
1182	24.9		43.95	2.29
1184	25.1		43.96	1.69
1186	24.9		43.96	1.68
1188	24.9		43.97	1.97
1190	25.1		43.95	1.71
1192	24.9		43.95	1.73
1194	24.9		43.97	1.74
1196	25.1		43.96	1.71
1198	24.9		43.95	1.75
1200	25		43.97	1.77
1202	25.1		44.33	1.72
1204	25		44.45	1.66
1206	25		44.47	1.95
1208	25.1		44.45	2.31
1210	25.1		44.46	2.1
1212	25.1		44.46	2.21
1214	25		44.46	2.16
1216	25.1		44.46	2.23
1218	25.1		44.46	2.26
1220	25.1		44.47	2.07
1222	25.1		44.46	2.23
1224	25		44.47	2.15
1226	25		44.47	2.21
1228	25.1		44.46	2.35
1230	25		44.46	2.19
1232	25		44.47	2.01
1234	25		44.46	2.31
1236	25		44.46	2.29
1238	24.9		44.46	2.12
1240	25		44.46	2.25
1242	25		44.44	1.36
1244	24.9		44.46	2.17
1246	25		44.46	2.2
1248	25.1		44.46	1.79
1250	25		44.54	1.69
1252	25		44.97	1.9
1254	25		44.96	1.35
1256	24.9		44.97	2.21
1258	24.9		44.97	2.16
1260	25		44.97	1.32
1262	24.9		44.97	2.23
1264	25		44.97	2.19
1266	24.8		44.96	2.32
1268	25		44.97	1.95
1270	25		44.97	1.71
1272	25		44.98	1.57
1274	24.9		44.97	2.16
1276	24.9		44.96	2.33
1278	24.9		44.96	2.17
1280	24.9		44.97	1.91
1282	25		44.96	2.19
1284	25		44.97	2.09
1286	25		44.97	2.17
1288	25		44.97	2.23
1290	24.9		44.97	2.22
1292	25		44.97	2.25
1294	25		44.96	2.26
1296	25		44.97	2.13
1298	24.9		44.98	2.06
1300	25		45.27	2.32
1302	25.1		45.45	1.75
1304	25		45.47	1.54
1306	25		45.48	2.09
1308	25.1		45.45	1.37
1310	25		45.48	2.21
1312	25.1		45.48	2.14
1314	25.2		45.45	1.38
1316	24.9		45.48	2.1
1318	25.1		45.48	2.13
1320	25.1		45.47	1.7
1322	25		45.48	1.59
1324	25		45.48	2.16
1326	25.1		45.45	1.33
1328	24.9		45.47	2.18
1330	25		45.47	2.14
1332	25.1		45.46	1.8
1334	25		45.47	1.67
1336	25		45.48	1.89
1338	25.1		45.46	1.81
1340	25		45.47	1.63
1342	25		45.48	2.03
1344	25.1		45.46	1.79
1346	25		45.47	1.61
1348	25.1		45.48	2.02
1350	25		45.47	2.41
1352	25		45.87	2.19
1354	25		45.96	2.3
1356	25.1		45.97	2.21
1358	25		45.97	2.31
1360	25		45.98	2
1362	25		45.97	2.29
1364	25		45.98	1.88
1366	24.9		45.98	2.28
1368	24.9		45.98	2.26
1370	25.1		45.97	1.75
1372	25		45.97	1.76
1374	25		45.99	1.7
1376	25.1		45.97	1.77
1378	24.9		45.98	1.62
1380	25		45.98	1.96
1382	25.2		45.97	1.74
1384	25		45.98	1.62
1386	25		45.99	1.94
1388	25.1		45.98	1.32
1390	25		45.98	2.16
1392	25.1		45.98	2.08
1394	25.1		45.98	1.35
1396	25.1		45.98	2.13
1398	25.1		45.98	2.17
1400	25		46.06	2.41
1402	25		46.48	2.17
1404	25		46.47	2.34
1406	25		46.48	2.25
1408	25		46.48	2.28
1410	25		46.48	2.36
1412	25		46.49	2.17
1414	24.9		46.48	2.32
1416	24.9		46.48	2.32
1418	25		46.48	2.31
1420	25		46.46	1.38
1422	25		46.49	2.22
1424	24.9		46.48	2.34
1426	24.9		46.48	2.32
1428	24.9		46.48	2.3
1430	24.9		46.48	2.01
1432	24.9		46.48	2.2
1434	24.9		46.48	2.14
1436	24.9		46.48	2.09
1438	24.9		46.46	1.37
1440	24.9		46.48	2.26
1442	24.9		46.47	2.39
1444	24.8		46.48	2.28
1446	24.9		46.47	2.31
1448	25		46.47	1.83
1450	24.9		46.48	1.76
1452	24.9		46.56	1.89
1454	25		46.97	1.46
1456	24.9		46.97	2.24
1458	24.9		46.98	2.29
1460	24.9		46.98	2.27
1462	25		46.98	2.09
1464	24.9		46.98	2.03
1466	25		46.98	2.22
1468	25		46.98	2.3
1470	25		46.98	2.23
1472	25		46.98	2.26
1474	25		46.98	2.23
1476	24.9		46.98	2.21
1478	24.9		46.98	2.36
1480	24.8		46.98	2.32
1482	24.8		46.98	2.24
1484	24.9		46.98	1.76
1486	24.8		46.99	1.42
1488	24.8		46.99	2.15
1490	25		46.99	1.72
1492	24.9		46.98	2.13
1494	24.9		47	1.58
1496	25		46.98	1.76
1498	24.9		46.98	1.88
1500	24.8		46.99	1.85
1502	25		47.19	1.41
1504	25		47.46	2.15
1506	25		47.48	1.6
1508	25.1		47.48	2.31
1510	25.1		47.48	2.28
1512	25.1		47.49	2.07
1514	25.1		47.49	2.24
1516	25.1		47.48	2.34
1518	25.1		47.48	2.4
1520	25		47.49	2.22
1522	25.2		47.49	2.4
1524	25.1		47.48	2.45
1526	25.1		47.49	2.09
1528	25.1		47.48	2.35
1530	25.1		47.48	2.33
1532	25		47.48	2.38
1534	25		47.49	2.14
1536	25.1		47.47	1.43
1538	25		47.49	2.23
1540	24.9		47.49	2.22
1542	25.1		47.48	1.77
1544	25		47.47	1.34
1546	25		47.5	1.96
1548	24.9		47.48	2.38
1550	25		47.48	2.37
1552	24.9		47.72	2.29
1554	24.9		47.96	2.13
1556	25.1		47.97	1.89
1558	24.9		47.98	1.83
1560	24.9		48	1.91
1562	24.9		47.98	1.84
1564	24.8		47.98	1.92
1566	24.9		47.98	2.12
1568	25.1		47.99	1.77
1570	25.1		47.99	1.76
1572	25		48	2.01
1574	25.1		47.99	2.37
1576	25.1		47.98	2.43
1578	24.9		47.99	2.19
1580	24.9		47.99	2.19
1582	25.2		47.98	1.82
1584	25.2		47.99	1.45
1586	25.1		48	1.91
1588	25.1		47.99	2.31
1590	25		47.98	2.39
1592	25.1		47.99	2.3
1594	25		47.98	2.41
1596	24.9		47.99	2.23
1598	24.9		47.98	2.32
1600	25.1		47.98	1.81
1602	25		48.16	1.79
1604	25		48.47	1.94
1606	24.9		48.47	2.48
1608	24.9		48.47	2.4
1610	24.5		48.47	1.9
1612	23.9		48.47	1.47
1614	24.3		48.48	2.28
1616	24.5		48.48	2.37
1618	25		48.48	1.8
1620	25.2		48.48	1.78
1622	25.1		48.5	1.63
1624	25.2		48.49	2.12
1626	25.2		48.47	2.51
1628	25.3		48.49	2.04
1630	25.2		48.48	2.29
1632	25.3		48.49	2.26
1634	25.2		48.48	2.38
1636	25.3		48.49	2.06
1638	25.2		48.48	2.4
1640	25.3		48.49	2.16
1642	25.2		48.48	2.41
1644	25.2		48.49	2.09
1646	25.2		48.48	2.35
1648	25		48.48	2.25
1650	25.1		48.48	2.36
1652	25.1		48.72	2.51
1654	25.1		48.98	2.05
1656	25		48.98	2.47
1658	25		48.98	2.29
1660	25		48.97	1.52
1662	25		48.98	2.33
1664	25		48.99	2.32
1666	25		48.98	2.48
1668	24.9		48.98	2.29
1670	25		48.98	2.3
1672	24.9		48.98	2.39
1674	24.9		48.98	2.24
1676	25		48.98	1.49
1678	24.9		48.99	2.31
1680	24.9		48.98	2.37
1682	25		48.98	2.39
1684	24.9		48.98	2.28
1686	24.9		48.99	2.14
1688	25		48.97	1.48
1690	24.9		48.99	2.34
1692	24.9		48.98	2.38
1694	24.9		48.98	2.43
1696	25		48.98	2.28
1698	25		48.98	1.48
1700	25		49.4	2.36
1702	24.9		49.48	2.41
1704	25		49.48	2.41
1706	25		49.48	2.39
1708	25		49.49	1.98
1710	25		49.48	2.41
1712	25		49.49	2.33
1714	25		49.48	2.44
1716	25		49.49	2.29
1718	25		49.48	2.4
1720	25		49.49	2.26
1722	25		49.48	2.4
1724	25		49.48	2.38
1726	25		49.48	2.41
1728	25		49.48	2.43
1730	24.9		49.49	2.19
1732	25		49.48	2.37
1734	25		49.48	2.41
1736	25		49.49	2.09
1738	25		49.49	2.29
1740	24.9		49.48	2.4
1742	25		49.48	2.27
1744	24.9		49.48	2.31
1746	25		49.49	2.19
1748	25		49.48	1.45
1750	24.9		49.49	2.25
1752	24.9		49.81	2.42
1754	24.9		49.97	2.46
1756	24.9		49.98	2.35
1758	25		49.98	2.36
1760	24.9		49.98	2.07
1762	24.9		49.99	2.16
1764	24.9		49.98	2.42
1766	25		49.97	1.47
1768	24.9		49.99	2.36
1770	25		49.99	2.3
1772	25.1		49.97	1.5
1774	25		49.98	1.69
1776	25		50	2.02
1778	25		49.97	1.51
1780	25		49.99	2.39
1782	25		49.99	2.35
1784	25		49.99	2.47
1786	24.9		49.98	2.33
1788	25		49.99	2.4
1790	25		49.97	1.51
1792	24.9		49.99	2.33
1794	25		49.99	2.48
1796	25		49.98	1.83
1798	25		49.99	1.75
1800	25		50.13	2.38
1802	25		50.47	2.36
1804	25		50.48	2.33
1806	25		50.48	2.33
1808	25		50.49	2.3
1810	25		50.49	2.41
1812	25		50.49	2.36
1814	25		50.49	2.38
1816	25		50.48	2.46
1818	25		50.49	2.15
1820	25		50.49	2.45
1822	25		50.49	2.43
1824	25		50.48	2.48
1826	25		50.49	2.37
1828	25		50.49	2.35
1830	25		50.49	2.44
1832	25		50.49	2.43
1834	25		50.48	2.44
1836	24.9		50.48	2.42
1838	25		50.48	2.47
1840	25		50.48	1.55
1842	25		50.49	2.4
1844	24.9		50.49	2.4
1846	24.9		50.48	2.54
1848	25		50.49	1.54
1850	24.9		50.72	2.48
1852	25		50.98	2.37
1854	25		50.98	2.48
1856	25		50.99	2.22
1858	25		51	2.38
1860	25		50.99	2.52
1862	25		50.99	2.35
1864	25		51	2.34
1866	25		50.99	2.48
1868	24.9		50.99	2.44
1870	25		50.99	2.4
1872	24.9		50.99	2.39
1874	24.9		51	2.32
1876	24.9		50.99	2.41
1878	25		50.99	2.36
1880	25		50.99	2.33
1882	25		50.99	2.21
1884	25		51	2.46
1886	25		50.99	2.42
1888	25		50.99	2.42
1890	25		50.99	2.43
1892	24.9		50.99	2.4
1894	24.9		50.99	2.34
1896	24.9		50.99	2.44
1898	24.9		50.99	2.11
1900	25		50.99	2.33
1902	25		51.3	2.38
1904	24.9		51.47	2.22
1906	25		51.48	2.34
1908	25.1		51.49	1.95
1910	24.9		51.49	1.87
1912	24.9		51.49	2.19
1914	25		51.49	1.91
1916	25		51.49	1.98
1918	25		51.5	2.07
1920	25		51.48	2.52
1922	24.9		51.48	2.37
1924	25		51.48	2.39
1926	25		51.48	2.4
1928	25		51.49	2.32
1930	25		51.49	2.26
1932	25		51.49	2.44
1934	25		51.49	2.46
1936	25		51.48	2.5
1938	25		51.49	2.21
1940	25		51.49	2.45
1942	25		51.49	2.49
1944	25		51.49	2.28
1946	25		51.48	2.45
1948	25		51.5	2.04
1950	25		51.49	2.45
1952	25		51.95	2.5
1954	25		51.99	2.52
1956	25		52	2.4
1958	25		52	2.47
1960	24.9		51.99	2.55
1962	24.9		52	2.15
1964	25		51.98	1.57
1966	24.9		52	2.49
1968	25		52	2.35
1970	25		51.98	1.54
1972	24.9		52	2.34
1974	25		52	2.43
1976	25		51.99	1.53
1978	24.9		52	2.34
1980	25		52	2.43
1982	25		51.99	2.45
1984	24.9		52	2.26
1986	24.9		52	2.36
1988	25		52	2.43
1990	25		52	2.19
1992	25		52	2.19
1994	25		52	2.46
1996	25		52	2.3
1998	25		52	2.29
2000	25		52.06	2.61
2002	24.9		52.49	3.63
2004	25		52.49	3.47
2006	25		52.49	3.59
2008	25		52.5	3.22
2010	25		52.5	3.58
2012	25		52.5	3.63
2014	25		52.5	3.62
2016	24.9		52.5	3.57
2018	25		52.5	3.57
2020	25		52.5	3.55
2022	25		52.5	3.26
2024	24.9		52.5	3.49
2026	25		52.49	3.68
2028	24.9		52.5	3.53
2030	25		52.51	3.22
2032	25		52.5	2.74
2034	25		52.5	3.6
2036	24.9		52.5	3.63
2038	25		52.5	3.67
2040	25.1		52.5	3.25
2042	25		52.51	3.04
2044	25		52.51	3.44
2046	25		52.49	3.72
2048	25		52.5	3.46
2050	25		52.5	3.55
2052	25		52.53	3.77
2054	25		52.99	6.77
2056	25		52.99	6.68
2058	25		53	6.7
2060	25		53	6.86
2062	24.9		53	6.83
2064	25		53	6.8
2066	25.1		52.99	6.54
2068	25		53	6.3
2070	25		53.01	6.52
2072	25		53	6.93
2074	25		53	6.77
2076	25		53	6.8
2078	25		53	6.48
2080	25		53	6.89
2082	25		53.01	6.53
2084	25		53	6.79
2086	25		53	6.88
2088	25		53	6.7
2090	25		53	6.91
2092	25		53	6.47
2094	25		53	6.9
2096	25		53	6.65
2098	25		53	6.83
2100	25		53.16	8.24
2102	24.9		53.48	11.3
2104	25		53.49	11.48
2106	25		53.49	10.8
2108	25		53.5	11.41
2110	24.9		53.5	11.44
2112	25		53.5	11.5
2114	25		53.49	10.63
2116	25		53.5	11.44
2118	25		53.5	11.48
2120	25		53.5	11.45
2122	24.9		53.5	11.53
2124	25		53.5	11.33
2126	25		53.5	11.34
2128	25		53.5	11.05
2130	25		53.5	11.38
2132	25		53.5	11.41
2134	24.9		53.5	11.36
2136	25		53.5	11.36
2138	24.9		53.5	11.33
2140	25		53.5	11.05
2142	25		53.5	10.99
2144	25		53.5	10.92
2146	25		53.51	11.25
2148	25		53.5	11.48
2150	25		53.56	12.08
2152	25		54	16.9
2154	25		53.99	17.05
2156	25		53.99	17.22
2158	25		54	17.27
2160	24.9		54	17.17
2162	25		54	17.23
2164	25		53.99	16.4
2166	25		54.01	17.13
2168	25		54	17.31
2170	25		54	17.22
2172	25		54	17.34
2174	25		54	17.23
2176	25		54.01	16.9
2178	25		54	17.29
2180	25		54	16.45
2182	25		54.01	17.19
2184	25		54.01	17.23
2186	25		54	17.29
2188	25		54	17.35
2190	25		54	17.21
2192	25		54	17.22
2194	25		54	17.1
2196	24.9		54	17.22
2198	25		54	17.09
2200	25		54.07	17.6
2202	25		54.49	24.34
2204	25		54.49	23.87
2206	25		54.48	24.29
2208	25		54.49	24
2210	25		54.49	24.06
2212	25		54.49	23.98
2214	24.9		54.49	24.03
2216	25		54.5	23.97
2218	25		54.49	23.34
2220	25		54.5	24.22
2222	24.9		54.49	24.14
2224	25		54.49	24.19
2226	25		54.49	23.34
2228	25		54.5	24.06
2230	25		54.49	24.14
2232	25		54.49	24.24
2234	25		54.49	24.01
2236	25		54.49	24.1
2238	24.9		54.48	24.12
2240	25		54.49	23.69
2242	25		54.49	23.75
2244	25		54.49	23.55
2246	24.9		54.5	24.05
2248	25		54.49	24.34
2250	25.1		54.58	24.98
2252	24.9		54.98	32.09
2254	25		54.99	32.11
2256	25.1		54.99	31.56
2258	25		55	31.22
2260	25		55	31.8
2262	25		54.99	32.35
2264	25.1		55	32.08
2266	25		54.99	32.28
2268	25.1		55	31.88
2270	25		54.99	32.5
2272	25.1		55	32.21
2274	25.1		54.99	32.38
2276	25.1		55	32.16
2278	25.1		55	32.33
2280	25		55	32.31
2282	25		55	32.43
2284	25		54.99	32.36
2286	25		54.99	32.14
2288	25		55	32.22
2290	25		55	32.05
2292	24.9		54.99	32.34
2294	25		54.99	31.43
2296	25		54.99	32.46
2298	25		55	32.16
2300	25		55.18	35.89
2302	25		55.48	40.75
2304	24.9		55.49	41
2306	25		55.48	40.48
2308	24.9		55.49	41.85
2310	25		55.49	41.56
2312	24.9		55.49	41.54
2314	25		55.49	40.74
2316	25		55.49	41.52
2318	25		55.49	41.15
2320	25		55.5	41.06
2322	25		55.49	41.42
2324	25		55.49	40.92
2326	25		55.49	41.29
2328	24.9		55.5	41.52
2330	24.9		55.49	41.09
2332	25		55.49	40.47
2334	25		55.5	41.67
2336	25		55.5	41.19
2338	25		55.49	41.65
2340	25		55.49	41.66
2342	25		55.49	41.02
2344	24.9		55.49	41.42
2346	25		55.49	41.53
2348	25.1		55.49	40.82
2350	25		55.67	44.16
2352	25		55.99	51.63
2354	25.2		55.98	51.2
2356	25		55.98	51.09
2358	25		56.01	51.12
2360	25.1		55.99	51.28
2362	25		56	51.17
2364	25		55.99	51.81
2366	25		55.99	52.06
2368	25.1		56	51.85
2370	25.1		55.99	51.95
2372	25		56	51.7
2374	25		55.99	52.25
2376	25.1		56	52.2
2378	25		56	51.82
2380	25.1		56	52.15
2382	25.1		55.99	52.29
2384	25.1		56	51.92
2386	25		56	51.92
2388	25.1		56	52.02
2390	25		55.99	52.08
2392	25		56	51.91
2394	25		55.99	52.12
2396	25		55.99	52.18
2398	25		55.99	51.87
2400	25		55.99	52.1
2402	25		56.49	63.71
2404	25		56.5	63.63
2406	25		56.5	63.77
2408	25		56.5	63.84
2410	24.9		56.5	63.94
2412	25		56.5	63.79
2414	24.9		56.5	64.2
2416	25		56.51	63.41
2418	24.9		56.5	63.26
2420	24.9		56.51	64.18
2422	25		56.5	63.93
2424	24.9		56.5	63.92
2426	24.9		56.5	63.38
2428	25		56.5	63.34
2430	24.9		56.5	63.4
2432	24.9		56.51	63.29
2434	25		56.5	63.31
2436	25		56.49	63.36
2438	25		56.51	63.84
2440	25		56.5	64.39
2442	25		56.5	64.19
2444	25		56.5	64.18
2446	25		56.5	63.56
2448	25		56.5	63.93
2450	25.1		56.56	65.57
2452	25.1		57	77.38
2454	25.1		57	77.89
2456	25.1		57.01	77.69
2458	25.1		57.01	77.63
2460	25.1		57.01	78.31
2462	25.1		57.01	78.13
2464	25		57.01	77.8
2466	25		57.01	77.88
2468	25.1		57	77.2
2470	25		57.01	78.27
2472	25		57.01	78.05
2474	25		57	76.98
2476	25		57.01	78.27
2478	25		57.01	77.87
2480	25		57.01	78.02
2482	25		57.01	78.33
2484	25		57.01	78.26
2486	25		57.01	77.58
2488	25		57	77.91
2490	25		57.01	77.73
2492	24.9		57	77.65
2494	25		57.01	77.66
2496	25		57	76.89
2498	25		57.08	80.36
2500	24.9		57.5	93.66
2502	24.9		57.5	93.28
2504	25		57.5	93.4
2506	25		57.5	93.03
2508	25		57.51	92.87
2510	25		57.51	93.43
2512	24.9		57.5	93.95
2514	25		57.5	93.55
2516	25		57.5	93.3
2518	25		57.51	93.68
2520	25		57.5	93.79
2522	25.1		57.51	93.89
2524	25		57.51	93.53
2526	25.1		57.51	93.55
2528	25		57.5	94.14
2530	25		57.51	93.26
2532	25		57.5	93.64
2534	25.1		57.5	93.52
2536	25		57.51	92.85
2538	24.9		57.51	93.69
2540	25		57.5	93.64
2542	25		57.5	92.54
2544	25		57.51	93.73
2546	25		57.51	94.09
2548	25		57.5	93.95
2550	25		57.56	95.67
2552	25		58	111.49
2554	25		58	111.08
2556	25		58.01	110.82
2558	25		58	111.82
2560	25		58.01	111.49
2562	25		58.01	111.91
2564	25		58	110.91
2566	24.9		58.01	110.86
2568	25		58	110.8
2570	25		58	110.58
2572	24.9		58.01	111.3
2574	24.9		58.01	111.93
2576	25		58.01	110.58
2578	24.9		58.01	110.86
2580	25		58.01	111.28
2582	25		58	110.77
2584	25		58.01	110.67
2586	25		58.01	111.27
2588	25		58	111.74
2590	25		58.01	111.13
2592	25		58.01	111.54
2594	25.1		58.01	111.38
2596	25		58.01	111.94
2598	25		58.01	111.59
2600	25.1		58.1	116.33
2602	25.1		58.5	131.73
2604	25.1		58.51	131.04
2606	25.1		58.52	132.74
2608	25		58.51	132.7
2610	25		58.52	132.07
2612	25		58.51	132.38
2614	25		58.51	132.54
2616	25		58.51	132.6
2618	24.9		58.51	131.84
2620	25		58.52	131.98
2622	25		58.5	131.87
2624	24.9		58.52	131.49
2626	25		58.51	132
2628	25		58.51	131.73
2630	25		58.52	132.35
2632	25		58.52	132.54
2634	25		58.51	132.06
2636	25		58.51	132.32
2638	25		58.51	131.76
2640	25		58.52	132.17
2642	25		58.52	132.52
2644	25		58.51	132.42
2646	24.9		58.52	131.89
2648	25		58.51	132.22
2650	25.1		58.51	131.63
2652	24.9		58.83	145.79
2654	25		59.01	155.71
2656	25		59	155.26
2658	25		59.02	154.98
2660	25		59.01	156.09
2662	25		59	155.83
2664	25		59.02	155.93
2666	25		59.01	156.13
2668	25		59.02	156.03
2670	25.1		59.01	156.36
2672	25.1		59.01	156.44
2674	25		59.02	156.35
2676	25		59.01	156.53
2678	25		59.01	156.44
2680	25		59.01	155.72
2682	25.1		59.01	155.9
2684	25.1		59.01	156.12
2686	25		59.02	155.22
2688	25		59.02	156.45
2690	25		59	155.88
2692	25		59.02	155.88
2694	25		59.01	156.39
2696	25		59.01	156.17
2698	25		59.01	156.82
2700	25		59.27	170.63
2702	25		59.51	183.3
2704	24.9		59.52	183.73
2706	24.9		59.51	184.04
2708	25		59.51	183.32
2710	25		59.51	184.62
2712	25		59.53	183.93
2714	25.1		59.51	183.32
2716	25		59.52	183.41
2718	24.9		59.53	183.15
2720	25.1		59.52	183.61
2722	25		59.51	183.1
2724	25		59.53	183.04
2726	24.9		59.51	183.06
2728	25		59.52	183.65
2730	25.1		59.52	183.28
2732	25		59.52	183.16
2734	25.1		59.53	183.25
2736	25.1		59.52	183.95
2738	25.1		59.52	183.66
2740	25		59.53	184.52
2742	25.1		59.52	183.63
2744	25.1		59.52	184.28
2746	25.1		59.53	183.05
2748	25		59.52	183.97
2750	25.1		59.52	183.68
2752	25.1		59.52	184.46
2754	25.2		59.65	192.15
2756	25.1		60.03	216.1
2758	25.1		60.03	215.61
2760	25.1		60.02	215.51
2762	25.1		60.03	216.07
2764	25.1		60.03	216.09
2766	25.1		60.03	215.31
2768	25		60.03	215.61
2770	25		60.02	216.49
2772	25.1		60.02	215.51
2774	25		60.02	215.22
2776	24.9		60.03	214.61
2778	25		60.02	215.1
2780	25		60.01	215.6
2782	25		60.03	215.07
2784	25		60.02	215.52
2786	24.9		60.02	215.46
2788	25		60.02	214.64
2790	25		60.02	214.81
2792	25		60.02	214.23
2794	25		60.03	214.55
2796	25		60.02	215.06
2798	24.9		60.02	214.45
2800	25		60.02	214.42
2802	25		60.01	215.05
