Repository: JesusPenha/Caracterizacion-SiPMs

Este repositorio contiene los archivos y los codigos utilizados para la caracterización de los fotomultiplicadores de silicio S133601350CS de hamamatsu.

-La carpeta 1350CS contiene los datos de la corrtiente oscura y voltaje de polarización para el SiPM a diferentes temperaturas.

-La carpeta LEDPulser contiene la descripcion de Hardware en VHDL para la FPGA utilizada para el módulo de generación de pulsos realizado en ISE design suite- Xilinx.

-El script After_Cross_1350CS.ipynb permite realizar el analisis de ruido correlacionado (crosstalk y afterpulses).

File: Voltaje_ruptura/1350CS/30.txt
Tiempo (s)	Temperatura (°C)		Voltaje HV (V)	Corriente (nA)
400	29.9		40.89	1.63
402	30		40.89	1.49
404	29.9		40.89	1.05
406	29.9		40.89	1.03
408	30.1		40.89	2.01
410	29.9		40.88	1.07
412	29.9		40.9	1.98
414	29.9		40.9	1.5
416	29.8		40.9	1.97
418	29.8		40.9	1.99
420	29.8		40.9	1.95
422	29.8		40.9	2.06
424	29.8		40.9	2
426	29.8		40.9	2.08
428	29.8		40.9	2.04
430	29.9		40.9	2.02
432	29.8		40.9	2.02
434	29.9		40.9	2.01
436	29.9		40.9	1.97
438	29.9		40.88	1.11
440	29.9		40.89	2.01
442	30		40.9	1.94
444	30		40.9	1.97
446	30		40.89	1.69
448	30.1		40.88	1.05
450	30.1		40.88	1.02
452	30		40.92	2
454	30		40.88	2.04
456	30		40.88	1.56
458	29.9		40.89	1.69
460	30		40.89	1.6
462	30		40.9	1.45
464	29.9		40.9	1.53
466	29.9		40.89	1.53
468	29.8		40.89	1.79
470	29.8		40.89	1.94
472	29.8		40.9	1.92
474	29.8		40.9	2.02
476	29.9		40.9	2.04
478	29.8		40.9	1.93
480	29.8		40.89	1.58
482	29.8		40.9	1.45
484	29.8		40.9	1.91
486	29.9		40.9	2.04
488	29.9		40.9	2.05
490	29.9		40.9	2.04
492	29.9		40.9	2
494	29.9		40.9	2.03
496	29.9		40.9	2.06
498	30		40.88	1.11
500	30.1		40.92	1.05
502	30		40.92	2.02
504	30		40.93	2
506	30.1		40.94	1.56
508	30		40.94	1.68
510	30		40.95	1.52
512	30		40.94	1.52
514	30		40.94	1.65
516	30		40.94	1.57
518	30		40.95	1.07
520	29.9		40.94	1.99
522	29.9		40.94	1.48
524	29.8		40.94	1.83
526	29.8		40.95	1.06
528	29.8		40.94	1.98
530	29.9		40.94	2.04
532	29.8		40.94	2.04
534	29.8		40.94	2.05
536	29.9		40.94	2
538	29.8		40.94	2.01
540	29.9		40.94	2.07
542	29.9		40.94	1.97
544	29.9		40.95	1.13
546	29.9		40.94	2.01
548	29.9		40.94	2.07
550	30		40.94	2.03
552	30		41.27	2.03
554	30.1		41.41	1.08
556	30		41.43	2.03
558	30		41.44	1.53
560	30.1		41.44	1.53
562	30		41.43	1.69
564	30		41.44	1.55
566	30.1		41.44	1.55
568	30.1		41.42	1.06
570	30		41.44	1.97
572	29.9		41.44	1.96
574	30		41.44	1.5
576	29.9		41.44	1.91
578	29.9		41.42	1.1
580	29.9		41.44	2
582	29.8		41.43	2.06
584	29.8		41.44	1.97
586	29.9		41.44	2.03
588	29.8		41.44	2.12
590	29.8		41.44	2.12
592	29.9		41.44	2.06
594	29.9		41.44	2.1
596	29.9		41.44	2.12
598	29.9		41.44	2.1
600	29.9		41.74	2.05
602	30		41.91	2.07
604	30		41.93	2.09
606	30		41.93	1.72
608	30.1		41.94	1.16
610	30.1		41.95	1.13
612	30		41.94	2.06
614	30.1		41.94	2.09
616	30.1		41.94	1.52
618	30.1		41.94	1.66
620	30		41.94	1.69
622	29.9		41.93	1.89
624	30		41.94	1.58
626	30		41.94	1.79
628	29.9		41.95	1.57
630	29.9		41.94	1.54
632	29.9		41.93	1.92
634	29.8		41.94	2.03
636	29.8		41.94	2.06
638	29.8		41.94	2.06
640	29.9		41.94	2.1
642	29.9		41.94	2.04
644	29.9		41.94	2.06
646	29.8		41.94	2.09
648	29.9		41.94	2.09
650	29.9		41.94	2.12
652	30		41.95	1.19
654	29.9		42.22	2.1
656	30.1		42.42	1.26
658	30		42.44	2.07
660	30.1		42.44	1.58
662	30.1		42.44	1.57
664	30		42.44	1.64
666	30.1		42.45	1.79
668	30.1		42.44	1.54
670	30.1		42.44	1.62
672	30.1		42.43	1.19
674	30.1		42.43	1.16
676	30		42.44	2.09
678	30		42.43	1.18
680	29.9		42.45	1.94
682	29.9		42.43	1.16
684	29.9		42.45	2.07
686	29.8		42.45	2.12
688	29.8		42.45	2.09
690	29.8		42.45	2.08
692	29.8		42.45	2.09
694	29.8		42.45	2.11
696	29.8		42.45	2.1
698	29.8		42.45	2.09
700	29.9		42.65	2.13
702	29.9		42.92	2.07
704	29.9		42.93	2.12
706	29.9		42.94	2.1
708	30		42.94	2.1
710	30		42.94	2.12
712	30.1		42.95	1.23
714	30.1		42.95	1.24
716	30.1		42.95	2.14
718	30		42.94	2.14
720	30.1		42.95	1.66
722	30.1		42.94	1.98
724	30.1		42.95	1.63
726	30		42.94	2.02
728	30.1		42.95	1.59
730	30		42.94	1.94
732	30		42.95	1.58
734	30		42.95	1.58
736	29.9		42.94	2.05
738	29.9		42.94	2.1
740	29.9		42.94	2.06
742	29.9		42.94	2.15
744	29.9		42.94	2.13
746	29.9		42.94	2.11
748	29.9		42.94	2.16
750	29.9		43.18	2.2
752	29.9		43.42	2.13
754	30		43.44	2.11
756	30		43.44	2.11
758	30		43.44	2.14
760	30		43.45	2.14
762	30.1		43.44	1.25
764	30.1		43.45	2.1
766	30.1		43.45	1.96
768	30.1		43.45	1.69
770	30.1		43.45	1.7
772	30.1		43.45	1.82
774	30.1		43.45	1.84
776	30.1		43.44	1.2
778	30.1		43.45	2.08
780	29.9		43.45	1.69
782	29.9		43.44	1.17
784	29.9		43.45	1.97
786	29.9		43.45	2.09
788	29.8		43.45	2.07
790	29.8		43.45	2.12
792	29.8		43.45	2.11
794	29.8		43.45	2.1
796	29.8		43.45	2.1
798	29.8		43.45	2.09
800	29.8		43.52	2.11
802	29.8		43.96	2.07
804	29.9		43.94	2.07
806	29.9		43.95	2.09
808	29.9		43.95	2.15
810	29.9		43.95	2.15
812	30		43.95	2.13
814	30		43.95	2.12
816	30.1		43.96	1.23
818	30.1		43.96	1.21
820	30.1		43.95	2.13
822	30.1		43.95	2.09
824	30.2		43.95	1.64
826	30.1		43.95	1.78
828	30.1		43.96	1.58
830	30.1		43.96	1.58
832	30.1		43.96	1.63
834	30.1		43.96	1.17
836	30		43.95	2.04
838	29.9		43.95	1.78
840	29.9		43.96	1.51
842	29.9		43.95	1.95
844	29.9		43.95	2.06
846	29.8		43.95	2.03
848	29.8		43.95	2.06
850	29.9		44.18	2.14
852	29.9		44.44	2.07
854	29.9		44.44	2.11
856	29.9		44.45	2.1
858	29.9		44.46	2.13
860	29.9		44.46	2.13
862	30		44.46	2.2
864	30		44.46	2.11
866	30		44.45	2.15
868	29.9		44.45	2.11
870	30.1		44.45	1.81
872	30.1		44.46	1.55
874	30.1		44.46	1.59
876	30.1		44.45	1.99
878	30.2		44.45	1.15
880	30.1		44.45	2.11
882	30.1		44.46	2.01
884	30.1		44.46	1.62
886	30		44.45	1.77
888	30		44.45	1.11
890	30		44.46	1.96
892	30		44.46	1.69
894	29.9		44.46	1.53
896	29.9		44.45	2.05
898	29.9		44.46	1.99
900	29.9		44.54	2.11
902	29.8		44.95	2.1
904	29.8		44.96	2.1
906	29.9		44.96	2.11
908	29.9		44.97	2.1
910	29.9		44.97	2.12
912	29.9		44.97	2.13
914	29.9		44.97	2.14
916	30		44.96	2.17
918	30		44.96	2.12
920	30.1		44.96	2.13
922	30		44.96	2.12
924	30.1		44.97	1.68
926	30.1		44.97	1.66
928	30.2		44.96	1.69
930	30.1		44.96	1.95
932	30.2		44.96	1.92
934	30.2		44.97	1.19
936	30.1		44.96	2.15
938	30.1		44.96	2.1
940	30.1		44.96	1.66
942	30		44.96	2
944	30		44.96	1.74
946	30		44.97	1.64
948	29.9		44.96	2.08
950	29.9		44.97	2.01
952	29.9		45.39	2.11
954	29.8		45.46	2.11
956	29.9		45.46	2.15
958	29.9		45.47	2.14
960	29.9		45.47	2.17
962	29.9		45.47	2.14
964	29.9		45.47	2.19
966	29.9		45.47	2.14
968	29.9		45.47	2.18
970	30		45.46	2.2
972	30		45.47	2.13
974	30.1		45.45	1.24
976	30.1		45.47	2.16
978	30.1		45.47	1.69
980	30.3		45.46	1.72
982	30.2		45.45	1.21
984	30.1		45.48	1.98
986	30.2		45.46	1.7
988	30		45.46	2.02
990	30.1		45.47	1.74
992	30.1		45.47	1.62
994	30		45.47	1.68
996	30.1		45.45	1.15
998	30		45.46	2
1000	30		45.57	1.22
1002	30		45.96	2.16
1004	29.9		45.96	2.18
1006	29.9		45.97	2.17
1008	29.9		45.97	2.11
1010	29.9		45.97	2.19
1012	29.8		45.97	2.14
1014	29.9		45.97	2.15
1016	29.9		45.97	2.13
1018	30		45.97	2.16
1020	29.9		45.97	2.07
1022	29.9		45.98	1.23
1024	30		45.97	2.11
1026	30.1		45.97	2.14
1028	30		45.97	2.07
1030	30		45.97	1.77
1032	30.1		45.97	1.64
1034	30.1		45.97	1.99
1036	30.1		45.97	1.71
1038	30.2		45.97	1.66
1040	30		45.97	1.79
1042	30		45.97	1.61
1044	30.1		45.97	1.59
1046	30.1		45.98	1.16
1048	30		45.97	2.07
1050	29.9		45.96	1.96
1052	30		45.97	1.62
1054	29.9		46.38	1.98
1056	29.9		46.46	1.18
1058	29.9		46.47	2.06
1060	29.9		46.47	2.14
1062	29.9		46.47	2.12
1064	29.8		46.48	2.12
1066	29.9		46.48	2.2
1068	29.9		46.48	2.14
1070	29.9		46.48	2.18
1072	29.9		46.48	2.12
1074	29.9		46.48	2.15
1076	29.9		46.47	2.16
1078	30		46.47	2.1
1080	30		46.48	2.03
1082	30.1		46.46	1.2
1084	30		46.47	2.1
1086	30.1		46.48	1.72
1088	30.1		46.47	1.66
1090	30.2		46.47	1.76
1092	30.1		46.47	1.82
1094	30.1		46.48	1.86
1096	30.1		46.48	1.61
1098	30.1		46.47	1.76
1100	30		46.47	1.9
1102	30.1		46.63	1.23
1104	30		46.96	2.02
1106	30		46.97	1.72
1108	30		46.98	1.61
1110	29.9		46.97	2.02
1112	29.9		46.98	2.09
1114	29.9		46.98	2.04
1116	29.9		46.98	2.1
1118	29.9		46.98	2.1
1120	29.8		46.98	2.09
1122	29.9		46.98	2.15
1124	29.9		46.98	2.12
1126	29.9		46.98	2.19
1128	30		46.98	2.13
1130	30		46.98	2.15
1132	30		46.98	2.1
1134	30		46.98	2.07
1136	30.1		46.99	1.2
1138	30.2		46.98	2.05
1140	30.1		46.98	1.68
1142	30		46.97	1.97
1144	30.1		46.98	1.65
1146	30.1		46.98	2.04
1148	30.1		46.98	1.69
1150	30.1		47.09	1.69
1152	30.1		47.47	1.88
1154	30.1		47.47	1.73
1156	30.1		47.47	1.23
1158	30		47.48	2.04
1160	30		47.48	1.74
1162	30		47.48	1.66
1164	30		47.48	2.02
1166	30		47.48	2.01
1168	29.9		47.48	2.02
1170	29.9		47.48	2.07
1172	29.9		47.48	2.07
1174	29.9		47.48	2.14
1176	29.9		47.48	2.18
1178	29.9		47.48	2.17
1180	29.9		47.48	2.21
1182	30		47.48	2.16
1184	29.9		47.48	2.14
1186	30		47.47	1.31
1188	30		47.48	2.15
1190	30.1		47.48	1.83
1192	30.1		47.48	1.67
1194	30		47.48	1.79
1196	30.1		47.48	1.92
1198	30.1		47.48	1.65
1200	30.1		47.47	1.25
1202	30.1		47.48	2.11
1204	30.1		47.48	2.06
1206	30		47.48	1.64
1208	30.1		47.53	1.29
1210	30		47.98	2.17
1212	30		47.97	1.81
1214	30		47.98	1.64
1216	29.9		47.98	2.04
1218	29.9		47.98	2.15
1220	29.9		47.98	2.13
1222	29.9		47.98	2.18
1224	29.9		47.98	2.2
1226	29.9		47.98	2.18
1228	29.9		47.98	2.17
1230	29.9		47.98	2.2
1232	29.9		47.98	2.22
1234	29.9		47.98	2.19
1236	30		47.98	2.22
1238	30		47.98	2.16
1240	30.1		47.98	1.36
1242	30.1		47.99	1.26
1244	30.1		47.98	2.18
1246	30.1		47.97	2.19
1248	30.1		47.98	1.77
1250	30.2		47.98	1.27
1252	30.1		47.99	1.23
1254	30		48.09	2.22
1256	30.1		48.48	1.31
1258	30		48.47	2.08
1260	30		48.47	1.84
1262	30		48.47	1.71
1264	29.9		48.47	2.13
1266	29.9		48.47	2.18
1268	29.9		48.47	2.13
1270	29.8		48.47	2.2
1272	29.9		48.48	2.21
1274	29.8		48.47	2.19
1276	29.9		48.47	2.24
1278	29.8		48.47	2.17
1280	29.9		48.47	2.22
1282	29.9		48.47	2.14
1284	29.9		48.47	2.18
1286	30		48.47	2.21
1288	30		48.47	2.19
1290	30.1		48.47	1.34
1292	30.1		48.47	2.16
1294	30		48.47	1.9
1296	30.1		48.47	1.34
1298	30.2		48.47	2.1
1300	30.1		48.71	1.81
1302	30		48.97	2.07
1304	30.1		48.97	1.71
1306	30.1		48.98	2.12
1308	30		48.98	1.82
1310	30.1		48.97	1.77
1312	30		48.98	2.07
1314	30		48.97	1.93
1316	30		48.97	1.71
1318	30		48.98	2.11
1320	30		48.98	2.13
1322	29.9		48.97	2.11
1324	29.9		48.98	2.17
1326	29.9		48.98	2.12
1328	29.9		48.98	2.29
1330	30		48.98	2.28
1332	30		48.98	2.24
1334	30		48.98	2.24
1336	30.1		48.98	2.21
1338	30		48.97	1.45
1340	30.1		48.97	1.39
1342	30.1		48.98	2.21
1344	30.1		48.97	1.4
1346	30.1		48.97	1.31
1348	30.1		48.97	1.3
1350	30		49.22	2.24
1352	30		49.47	1.81
1354	30		49.48	1.94
1356	30		49.48	2.16
1358	30		49.48	2.15
1360	29.9		49.48	2.23
1362	29.9		49.48	2.18
1364	29.9		49.48	2.25
1366	29.9		49.49	2.26
1368	29.9		49.48	2.25
1370	29.9		49.48	2.29
1372	30		49.48	2.2
1374	30		49.48	2.25
1376	30		49.48	2.24
1378	30		49.48	2.22
1380	30		49.48	2.27
1382	30.1		49.48	2.23
1384	30.1		49.48	1.45
1386	30.1		49.48	2.24
1388	30		49.49	2.05
1390	30.1		49.49	1.76
1392	30.1		49.48	2.15
1394	30.1		49.48	1.94
1396	30.1		49.48	2.04
1398	30.1		49.48	1.4
1400	30.1		49.72	2.18
1402	30		49.97	1.91
1404	30		49.97	2.1
1406	30		49.98	1.81
1408	29.9		49.98	2.17
1410	29.9		49.98	2.19
1412	29.9		49.98	2.19
1414	29.9		49.98	2.33
1416	29.8		49.98	2.28
1418	29.9		49.98	2.33
1420	29.9		49.98	2.29
1422	29.9		49.99	2.31
1424	29.9		49.98	2.33
1426	29.9		49.98	2.3
1428	29.9		49.98	2.28
1430	29.9		49.98	2.34
1432	30		49.98	2.32
1434	30		49.98	2.26
1436	30.1		49.97	1.45
1438	30.1		49.98	2.22
1440	30.1		49.98	1.88
1442	30.1		49.98	2.15
1444	30.1		49.98	1.81
1446	30.1		49.97	1.96
1448	30.1		49.98	1.89
1450	30.1		49.98	2
1452	30.1		50.37	1.84
1454	30.1		50.47	2.14
1456	30.1		50.47	1.96
1458	30.1		50.48	1.46
1460	30		50.48	2.19
1462	30		50.48	2.18
1464	29.9		50.48	2.1
1466	29.9		50.48	2.28
1468	29.9		50.49	2.22
1470	29.9		50.48	2.29
1472	29.8		50.48	2.2
1474	29.8		50.48	2.26
1476	29.9		50.49	2.28
1478	29.9		50.48	2.29
1480	29.8		50.48	2.35
1482	29.9		50.48	2.18
1484	29.9		50.48	2.27
1486	29.9		50.49	2.21
1488	30		50.48	2.33
1490	30		50.49	2.24
1492	30		50.48	2.28
1494	30.1		50.49	1.44
1496	30.1		50.49	1.44
1498	30.1		50.48	2.28
1500	30.2		50.7	2.31
1502	30.1		50.96	1.48
1504	30.1		50.99	2.32
1506	30.2		50.97	1.48
1508	30.2		50.99	2.22
1510	30		50.99	1.96
1512	30		50.99	2.11
1514	30		50.99	1.8
1516	29.9		50.99	2.22
1518	29.8		50.99	2.23
1520	29.9		50.99	2.27
1522	29.8		50.99	2.29
1524	29.8		50.99	2.3
1526	29.9		50.99	2.26
1528	29.8		50.99	2.3
1530	29.9		50.99	2.33
1532	29.8		50.99	2.32
1534	29.9		50.99	2.36
1536	29.9		50.99	2.32
1538	29.9		50.99	2.33
1540	30		50.99	2.28
1542	30		50.99	2.28
1544	30		50.99	2.3
1546	30		50.99	2.34
1548	30.1		50.98	1.52
1550	30.1		50.99	2.26
1552	30.1		50.98	1.48
1554	30		51.48	2.32
1556	30.1		51.48	1.48
1558	30.1		51.48	2.2
1560	30		51.48	1.9
1562	30		51.48	2.07
1564	30.1		51.49	1.76
1566	30.1		51.48	2.12
1568	30		51.49	1.95
1570	30.1		51.49	1.77
1572	30		51.48	2.11
1574	30		51.48	1.98
1576	30		51.49	1.82
1578	29.9		51.48	2.14
1580	29.9		51.48	2.17
1582	29.9		51.48	2.26
1584	29.9		51.49	2.23
1586	29.9		51.48	2.25
1588	30		51.49	2.27
1590	30		51.49	1.4
1592	30		51.48	2.24
1594	30		51.48	2.24
1596	30		51.49	2.25
1598	30		51.48	2.22
1600	30		51.59	2.27
1602	30		51.99	2.3
1604	30		51.99	2.33
1606	30.2		51.99	2.24
1608	30.1		51.99	2.23
1610	30.1		52	1.86
1612	30.1		51.99	1.83
1614	30.1		51.98	1.43
1616	30.1		51.99	2.29
1618	30		51.99	2.19
1620	30.1		51.99	1.83
1622	30.1		52	2.09
1624	30		51.99	1.89
1626	30		51.99	1.84
1628	30		51.99	2.13
1630	30		51.98	1.4
1632	29.9		52	2.25
1634	29.9		51.99	1.99
1636	29.9		51.99	1.76
1638	29.9		52	2.15
1640	29.9		52	2.24
1642	29.9		52	2.21
1644	29.9		52	2.3
1646	30		52	2.27
1648	29.9		52	2.25
1650	30		52.02	2.37
1652	30		52.5	2.7
1654	30.1		52.49	2.78
1656	30.1		52.49	2.69
1658	30		52.49	2.42
1660	30.1		52.5	2.31
1662	30.1		52.5	2.39
1664	30.1		52.5	1.82
1666	30.1		52.49	2.72
1668	30		52.49	2.42
1670	30		52.49	2.33
1672	30.1		52.5	2.25
1674	30.1		52.5	1.82
1676	30.1		52.49	2.71
1678	30.1		52.5	1.84
1680	30		52.49	2.75
1682	30		52.5	2.27
1684	29.9		52.5	2.55
1686	29.9		52.49	2.71
1688	29.9		52.5	2.7
1690	29.9		52.5	2.77
1692	29.8		52.5	2.78
1694	29.9		52.5	2.79
1696	29.9		52.5	2.82
1698	29.9		52.49	2.86
1700	29.9		52.73	4.62
1702	29.9		52.98	6.46
1704	29.9		52.99	6.6
1706	29.9		53	6.58
1708	30		52.99	6.69
1710	30		52.99	6.65
1712	30.1		52.99	6.71
1714	30		52.99	6.6
1716	30.1		53	6.23
1718	30.1		53	6.24
1720	30.1		52.99	5.88
1722	30.2		52.99	6.65
1724	30.1		52.99	6.54
1726	30.1		53	6.24
1728	30.1		53	6.2
1730	30.1		53	6.3
1732	30.1		52.99	5.88
1734	30		52.99	6.68
1736	30		52.99	6.3
1738	30		52.99	6.48
1740	30		53	6.64
1742	29.9		53	6.69
1744	29.9		53	6.69
1746	29.9		53	6.63
1748	29.9		53	6.64
1750	29.9		53	6.65
1752	29.9		53.37	11.56
1754	29.9		53.49	12.88
1756	29.9		53.49	13.1
1758	29.9		53.49	13.13
1760	30		53.49	13.23
1762	30		53.5	13.03
1764	30		53.49	12.48
1766	30		53.5	13.28
1768	30		53.5	13.19
1770	30.1		53.49	12.54
1772	30.1		53.49	13.22
1774	30.1		53.49	12.43
1776	30.2		53.49	13.11
1778	30.1		53.49	12.79
1780	30.1		53.5	12.78
1782	30.2		53.49	12.83
1784	30.1		53.49	12.54
1786	30		53.5	13.18
1788	30		53.5	12.84
1790	30		53.5	13.19
1792	30		53.49	12.61
1794	30		53.5	13.22
1796	30		53.5	13.18
1798	29.9		53.5	13.24
1800	29.8		53.49	13.11
1802	29.9		53.92	20.38
1804	29.9		53.99	21.6
1806	30		53.99	21.78
1808	30		54	21.72
1810	30		53.99	21.83
1812	30		53.99	21.84
1814	30.1		54	21.8
1816	30		54	21.65
1818	30		54	21.35
1820	30.1		54	21.42
1822	30		54	21.83
1824	30		53.99	21.19
1826	30.1		53.99	21.94
1828	30.1		53.99	21.89
1830	30.1		54	21.38
1832	30.1		53.99	21.13
1834	30		53.99	21.88
1836	30		53.99	21.15
1838	30		53.99	21.92
1840	30.1		53.99	21.97
1842	30		54	21.86
1844	30		53.99	21.61
1846	30		54	21.46
1848	30		53.99	21.8
1850	30		53.99	21.87
1852	29.9		54.29	27.94
1854	29.9		54.48	31.68
1856	29.9		54.48	32.09
1858	30		54.49	32.07
1860	30		54.48	32.27
1862	30		54.48	32.21
1864	30		54.49	32.14
1866	30		54.48	32.25
1868	30		54.49	32.25
1870	30		54.49	32.08
1872	30		54.48	31.47
1874	30		54.49	32.18
1876	30.1		54.48	31.43
1878	30.2		54.48	32.4
1880	30.1		54.48	31.37
1882	30.1		54.49	32.27
1884	30.1		54.49	31.73
1886	30.2		54.48	32.15
1888	30.1		54.49	32.36
1890	30		54.5	31.62
1892	30		54.49	31.86
1894	30		54.49	32.14
1896	30		54.49	31.54
1898	30		54.49	32.42
1900	30		54.69	37.19
1902	30		54.98	44.09
1904	30		54.98	44.09
1906	29.9		54.99	44.29
1908	29.9		54.98	43.47
1910	29.9		54.99	44.27
1912	30		54.99	44.4
1914	30		54.99	44.23
1916	30		54.99	44.36
1918	30		54.99	44.3
1920	30		54.99	44.46
1922	30		54.99	44.16
1924	30		54.99	44.16
1926	30		54.99	44.35
1928	30.1		54.99	44.19
1930	30		54.99	44.19
1932	30		54.99	43.8
1934	30.1		54.99	43.87
1936	30.1		54.99	44.02
1938	30.1		54.99	43.78
1940	30.1		54.99	43.64
1942	30.1		54.99	44.26
1944	30		54.99	43.72
1946	30		54.99	44.4
1948	30		54.99	43.95
1950	30		55.18	49.54
1952	30.1		55.48	57.79
1954	30		55.49	57.78
1956	29.9		55.49	57.61
1958	30		55.49	57.59
1960	30		55.5	58.07
1962	29.9		55.49	58.3
1964	29.9		55.49	58.16
1966	29.9		55.49	58.06
1968	29.9		55.5	58.11
1970	29.9		55.49	58.55
1972	29.9		55.49	58.02
1974	29.9		55.49	58.35
1976	29.9		55.49	58.14
1978	30		55.49	57.97
1980	30		55.49	58.06
1982	30		55.49	58.34
1984	30.1		55.49	57.35
1986	30.1		55.49	57.34
1988	30.1		55.49	57.51
1990	30.1		55.49	57.74
1992	30.1		55.49	57.18
1994	30.1		55.49	57.58
1996	30		55.49	58.46
1998	30.1		55.49	57.56
2000	30		55.59	61.51
2002	30		55.98	73.33
2004	30		55.98	73.25
2006	30		55.99	73.6
2008	30		55.99	74.33
2010	29.9		56	73.85
2012	29.9		55.99	73.91
2014	29.9		56	74.12
2016	29.9		56	73.62
2018	29.9		55.99	73.82
2020	29.9		55.99	73.61
2022	29.9		55.99	73.91
2024	29.9		55.99	73.79
2026	29.9		56	73.81
2028	30		55.99	73.8
2030	30		55.99	73.43
2032	30		55.99	72.82
2034	30		55.99	73.91
2036	30.2		55.99	73.62
2038	30.1		55.98	73.1
2040	30.1		56	74.07
2042	30.1		55.99	73.22
2044	30.1		55.98	73.13
2046	30.1		55.99	73.98
2048	30.1		55.99	73.31
2050	30		55.99	74.42
2052	30		56.07	76.43
2054	30		56.5	91.06
2056	30		56.5	91.43
2058	30		56.49	90.67
2060	30		56.5	91.76
2062	30		56.5	91.27
2064	29.9		56.5	92
2066	29.9		56.5	91.3
2068	30		56.5	91.43
2070	29.9		56.5	91.53
2072	29.9		56.5	91.52
2074	29.9		56.5	91.33
2076	29.9		56.5	91.16
2078	30		56.5	91.67
2080	30		56.5	91.23
2082	30		56.49	90.66
2084	30		56.5	91.6
2086	30.1		56.5	91.9
2088	30		56.49	90.49
2090	30		56.5	91.78
2092	30		56.5	90.76
2094	30.1		56.5	91.04
2096	30		56.49	90.78
2098	30		56.5	91.78
2100	30.1		56.74	100.45
2102	30.1		56.99	111.05
2104	30		57	110.56
2106	30		57	111.73
2108	30		57.01	110.82
2110	30		57	110.49
2112	30		57	111.63
2114	30		57.01	111.4
2116	30		57	111.9
2118	29.9		57	111.52
2120	29.9		57.01	111.34
2122	29.9		57.01	111.67
2124	29.9		57.01	111.28
2126	29.9		57.01	111.08
2128	29.9		57.01	111.42
2130	29.9		57	111.18
2132	30		57.01	111.18
2134	30		57	110.77
2136	30		57	111.15
2138	30.1		57	111.23
2140	30		57	110.55
2142	30.1		57	110.27
2144	30.1		57	111.57
2146	30.1		57	110.55
2148	30.1		57	110.42
2150	30.1		57	111.87
2152	30		57.42	129.77
2154	30		57.5	133.98
2156	30.1		57.51	133.18
2158	30		57.5	133.79
2160	30		57.5	133.58
2162	30		57.5	133.31
2164	30		57.5	133.88
2166	30		57.5	133.72
2168	29.9		57.5	133.78
2170	29.9		57.51	134.16
2172	29.9		57.51	133.9
2174	29.9		57.51	133.57
2176	29.9		57.5	134.12
2178	30		57.5	133.91
2180	30		57.51	134.34
2182	30		57.5	134.05
2184	30		57.51	133.63
2186	30		57.5	132.79
2188	30		57.5	133.8
2190	30.1		57.5	133.17
2192	30		57.5	133.01
2194	30.1		57.5	133.27
2196	30		57.51	134.15
2198	30		57.5	133.17
2200	30.1		57.6	138.9
2202	30.1		58.01	159.24
2204	30		58	159.29
2206	30		58.01	158.78
2208	30		58.01	159.57
2210	30		58.01	159.57
2212	30		58.01	158.82
2214	30		58.01	159.02
2216	30		58.01	159.5
2218	30		58	158.85
2220	30		58.01	159.28
2222	29.9		58.01	159.49
2224	30		58.01	158.25
2226	30		58.02	159.67
2228	30		58.01	159.5
2230	30		58.01	159.01
2232	29.9		58.01	159.08
2234	30		58.01	159.17
2236	29.9		58.02	158.85
2238	30		58.01	159.05
2240	30		58.01	158.79
2242	30		58.01	158.87
2244	30		58.01	158.85
2246	29.9		58.01	158.15
2248	30		58.01	158.32
2250	30.1		58.02	158.7
2252	30		58.44	183.62
2254	30		58.51	187.68
2256	30.1		58.51	187.35
2258	30.1		58.51	187.88
2260	30		58.51	187.65
2262	30.1		58.51	187.26
2264	30		58.52	187.98
2266	30		58.51	187.97
2268	30		58.51	187.44
2270	30		58.52	188.31
2272	30		58.52	187.66
2274	30		58.51	187.85
2276	30		58.52	187.92
2278	30		58.51	187.92
2280	30		58.52	187.37
2282	30		58.52	186.95
2284	30		58.52	187.44
2286	30		58.52	187.87
2288	30		58.52	187.8
2290	30		58.52	188.68
2292	30.1		58.51	187.67
2294	30		58.51	187.12
2296	30		58.52	187.42
2298	30		58.52	187.43
2300	30.1		58.77	203.81
2302	30.1		59	218.26
2304	30		59.01	219.08
2306	30		59.01	218.82
2308	30		59.02	219.52
2310	30		59.02	219.4
2312	29.9		59.01	219.23
2314	30		59.02	219.99
2316	29.9		59.02	219.52
2318	29.9		59.02	220.01
2320	29.9		59.02	219.92
2322	29.9		59.02	218.59
2324	29.9		59.02	219.27
2326	29.9		59.02	219.23
2328	29.9		59.02	219.13
2330	30		59.02	218.76
2332	30		59.02	218.63
2334	30		59.02	219.84
2336	30.1		59.01	219.25
2338	30.1		59.02	218.93
2340	30		59.02	219.23
2342	30.1		59.01	219.21
2344	30.1		59.02	219.14
2346	30		59.01	219.36
2348	30.1		59.01	220.06
2350	30.1		59.02	219.99
2352	30.1		59.02	219.97
2354	30.1		59.02	220.4
2356	30.1		59.01	219.53
2358	30.1		59.41	246.92
2360	30.1		59.52	254.02
2362	30		59.52	253.88
2364	30		59.52	254.5
2366	30		59.53	255.12
2368	29.9		59.53	254.63
2370	29.9		59.53	255.34
2372	29.9		59.53	254.07
2374	29.9		59.53	254.27
2376	29.9		59.53	253.4
2378	29.8		59.53	253.62
2380	29.8		59.53	253.78
2382	29.9		59.53	253.45
2384	29.9		59.53	252.77
2386	29.9		59.53	253.71
2388	29.9		59.53	253.21
2390	30		59.53	253.1
2392	29.9		59.53	253.97
2394	30		59.52	254.37
2396	30.1		59.53	253.12
2398	30.1		59.53	254.66
2400	30.1		59.77	272.2
2402	30.1		60.01	291.95
2404	30.1		60.02	292.45
2406	30.2		60.02	293.34
2408	30.2		60.02	293.73
2410	30		60.03	293.94
2412	30.1		60.02	294.27
2414	30.1		60.03	294.86
2416	30		60.02	293.55
2418	30		60.02	293.58
2420	30		60.03	293.83
2422	29.9		60.02	294.57
2424	29.9		60.03	294.36
2426	29.9		60.03	294.34
2428	29.9		60.03	293.51
2430	29.9		60.02	293.66
2432	29.9		60.03	292.64
2434	29.8		60.02	293.65
2436	29.9		60.03	292.87
2438	29.9		60.03	293.67
2440	30.1		60.02	293.53
2442	29.9		60.03	293.36
2444	29.9		60.03	292.8
2446	30		60.03	292.93
2448	30		60.03	294.09
2450	30.1		60.02	293.53

File: Voltaje_ruptura/1350CS/35.txt
Tiempo (s)	Temperatura (°C)		Voltaje HV (V)	Corriente (nA)
602	34.9		40.91	2.22
604	34.9		40.9	2.17
606	34.9		40.9	2.21
608	34.9		40.9	2.22
610	34.9		40.9	2.14
612	34.9		40.9	2.18
614	34.9		40.9	2.22
616	34.9		40.9	2.22
618	34.9		40.9	2.24
620	34.9		40.9	2.15
622	34.9		40.9	2.2
624	34.9		40.9	2.16
626	34.9		40.9	2.19
628	34.9		40.9	2.26
630	34.9		40.9	2.25
632	34.9		40.9	2.24
634	34.9		40.9	2.15
636	34.9		40.9	2.24
638	34.9		40.9	2.18
640	34.9		40.91	2.23
642	35		40.91	2.28
644	34.9		40.9	2.28
646	34.9		40.91	2.12
648	34.9		40.9	2.25
650	34.9		40.91	2.19
652	34.9		40.94	2.17
654	34.9		40.89	2.23
656	34.9		40.9	2.22
658	34.9		40.9	2.16
660	34.9		40.9	2.19
662	34.9		40.9	2.25
664	34.9		40.91	2.15
666	34.9		40.9	2.21
668	34.9		40.9	2.2
670	34.9		40.9	2.15
672	34.9		40.91	2.24
674	34.9		40.9	2.14
676	34.9		40.9	2.21
678	34.9		40.9	2.16
680	34.9		40.91	2.24
682	34.9		40.9	2.25
684	34.9		40.9	2.24
686	34.9		40.9	2.2
688	34.9		40.9	2.17
690	34.9		40.91	2.19
692	34.9		40.9	2.12
694	34.9		40.91	2.19
696	34.9		40.9	2.19
698	34.9		40.9	2.17
700	34.9		40.92	2.26
702	34.9		40.94	2.16
704	34.9		40.94	2.25
706	34.9		40.94	2.24
708	34.9		40.94	2.27
710	34.9		40.95	2.14
712	34.9		40.95	2.24
714	34.9		40.95	2.15
716	35		40.95	2.24
718	34.9		40.95	2.29
720	35		40.95	2.17
722	34.9		40.95	2.2
724	34.9		40.95	2.24
726	35		40.95	2.25
728	35		40.95	2.26
730	34.9		40.95	2.2
732	34.9		40.95	2.24
734	34.9		40.95	2.22
736	34.9		40.95	2.24
738	34.9		40.95	2.27
740	34.9		40.95	2.21
742	34.9		40.95	2.23
744	34.9		40.95	2.22
746	34.9		40.95	2.21
748	34.9		40.95	2.23
750	34.9		41.06	2.23
752	34.9		41.45	2.26
754	34.9		41.43	2.2
756	34.9		41.44	2.24
758	34.9		41.44	2.25
760	34.9		41.45	2.16
762	34.9		41.44	2.22
764	34.9		41.44	2.26
766	34.9		41.44	2.18
768	35		41.45	2.22
770	35		41.44	2.25
772	34.9		41.44	2.27
774	34.9		41.44	2.21
776	34.9		41.45	2.22
778	34.9		41.44	2.22
780	35		41.44	2.23
782	34.9		41.44	2.29
784	35		41.45	2.21
786	35		41.44	2.23
788	35		41.44	2.24
790	34.9		41.44	2.24
792	35		41.44	2.15
794	35		41.44	2.26
796	34.9		41.44	2.24
798	34.9		41.44	2.14
800	34.9		41.44	2.24
802	34.9		41.94	2.28
804	35		41.94	2.17
806	34.9		41.94	2.23
808	34.9		41.95	2.17
810	34.9		41.94	2.22
812	34.9		41.95	2.2
814	34.9		41.95	2.15
816	34.9		41.95	2.23
818	35		41.95	2.26
820	34.9		41.94	2.28
822	34.9		41.95	2.13
824	34.9		41.95	2.25
826	34.9		41.95	2.2
828	34.9		41.95	2.18
830	34.9		41.95	2.22
832	34.9		41.95	2.15
834	34.9		41.95	2.23
836	34.9		41.95	2.23
838	34.9		41.95	2.25
840	34.9		41.95	2.27
842	34.9		41.95	2.23
844	34.9		41.95	2.15
846	34.9		41.95	2.24
848	34.9		41.95	2.23
850	34.9		41.95	2.23
852	34.9		42.26	2.29
854	34.9		42.43	2.23
856	34.9		42.44	2.23
858	34.9		42.45	2.25
860	34.9		42.45	2.19
862	34.9		42.45	2.28
864	34.9		42.45	2.27
866	34.9		42.45	2.23
868	35		42.45	2.27
870	35		42.45	2.24
872	35		42.45	2.23
874	35		42.45	2.25
876	35		42.45	2.27
878	35		42.45	2.27
880	35		42.45	2.29
882	35		42.45	2.25
884	35		42.45	2.27
886	35		42.45	2.3
888	35		42.45	2.27
890	35		42.45	2.3
892	35		42.45	2.24
894	35		42.45	2.25
896	35		42.45	2.29
898	35		42.45	2.2
900	35		42.45	2.25
902	35		42.57	2.24
904	35		42.93	2.22
906	35		42.94	2.28
908	35		42.95	2.28
910	35		42.95	2.29
912	35		42.95	2.35
914	35		42.95	2.22
916	35		42.95	2.34
918	35		42.95	2.3
920	35		42.95	2.25
922	35		42.95	2.27
924	35		42.95	2.27
926	35		42.95	2.24
928	35		42.95	2.27
930	35		42.95	2.25
932	35		42.95	2.25
934	34.9		42.95	2.3
936	35		42.95	2.18
938	35		42.95	2.33
940	35		42.95	2.24
942	35		42.95	2.29
944	35		42.95	2.21
946	35		42.95	2.25
948	34.9		42.95	2.24
950	34.9		42.97	2.24
952	35		43.47	2.27
954	35		43.44	2.28
956	35		43.45	2.24
958	34.9		43.45	2.25
960	35		43.45	2.23
962	35		43.45	2.22
964	35		43.45	2.27
966	35		43.45	2.28
968	35		43.46	2.2
970	35		43.45	2.29
972	34.9		43.45	2.31
974	35		43.46	2.22
976	35		43.45	2.28
978	35		43.45	2.27
980	35		43.45	2.21
982	35		43.45	2.23
984	35		43.46	2.3
986	35		43.45	2.3
988	34.9		43.46	2.22
990	35		43.46	2.26
992	35		43.46	2.29
994	35		43.45	2.21
996	35		43.45	2.29
998	35		43.45	2.29
1000	35		43.5	2.32
1002	35		43.97	2.25
1004	35		43.95	2.24
1006	34.9		43.96	2.29
1008	35		43.96	2.17
1010	35		43.96	2.3
1012	35		43.96	2.33
1014	35		43.96	2.32
1016	35		43.96	2.25
1018	35		43.96	2.32
1020	35		43.96	2.32
1022	35		43.96	2.24
1024	35		43.96	2.27
1026	35		43.96	2.3
1028	35		43.96	2.25
1030	35		43.96	2.33
1032	35		43.96	2.33
1034	35		43.96	2.26
1036	34.9		43.96	2.31
1038	35		43.96	2.28
1040	35		43.96	2.25
1042	35		43.96	2.3
1044	35		43.96	2.22
1046	35		43.96	2.28
1048	35		43.96	2.28
1050	35		43.96	2.27
1052	35		44.05	2.36
1054	35		44.45	2.27
1056	35		44.45	2.29
1058	35		44.46	2.34
1060	35		44.46	2.31
1062	35		44.46	2.34
1064	35		44.46	2.37
1066	34.9		44.46	2.27
1068	35		44.46	2.32
1070	35		44.46	2.29
1072	34.9		44.46	2.27
1074	35		44.46	2.27
1076	34.9		44.46	2.25
1078	34.9		44.46	2.27
1080	34.9		44.46	2.25
1082	35		44.46	2.31
1084	35		44.46	2.34
1086	35		44.46	2.32
1088	35		44.46	2.32
1090	34.9		44.46	2.18
1092	35		44.46	2.26
1094	35		44.47	2.21
1096	35		44.46	2.27
1098	34.9		44.46	2.28
1100	34.9		44.46	2.28
1102	34.9		44.97	2.31
1104	34.9		44.96	2.33
1106	35		44.97	2.29
1108	35		44.97	2.28
1110	35		44.97	2.33
1112	35		44.97	2.26
1114	35		44.97	2.34
1116	35		44.97	2.37
1118	35		44.97	2.34
1120	35		44.97	2.28
1122	35		44.97	2.36
1124	35		44.97	2.34
1126	35		44.97	2.26
1128	35		44.97	2.33
1130	35		44.97	2.31
1132	35		44.97	2.31
1134	35		44.98	2.33
1136	35		44.97	2.27
1138	35		44.97	2.31
1140	35		44.97	2.29
1142	35		44.97	2.32
1144	35		44.97	2.28
1146	35		44.97	2.25
1148	35		44.97	2.35
1150	35		44.97	2.3
1152	35		45.17	2.34
1154	35		45.46	2.24
1156	35		45.47	2.35
1158	34.9		45.47	2.25
1160	35		45.47	2.34
1162	35		45.47	2.27
1164	35		45.47	2.29
1166	35		45.47	2.33
1168	35		45.47	2.23
1170	35		45.47	2.31
1172	35		45.47	2.25
1174	35		45.47	2.3
1176	35		45.47	2.27
1178	34.9		45.47	2.27
1180	35		45.47	2.26
1182	35		45.47	2.27
1184	35		45.47	2.35
1186	35		45.47	2.34
1188	35		45.47	2.23
1190	34.9		45.47	2.34
1192	35		45.48	2.22
1194	35		45.47	2.37
1196	35		45.47	2.36
1198	35		45.47	2.35
1200	35		45.73	2.38
1202	35		45.96	2.31
1204	35		45.97	2.36
1206	35		45.97	2.34
1208	35		45.97	2.3
1210	35		45.98	2.35
1212	35		45.97	2.31
1214	35		45.98	2.31
1216	35		45.98	2.33
1218	35		45.97	2.32
1220	35		45.98	2.37
1222	35		45.98	2.31
1224	35		45.98	2.32
1226	35		45.98	2.31
1228	35		45.98	2.22
1230	35		45.98	2.31
1232	35		45.98	2.22
1234	35		45.97	2.3
1236	35		45.98	2.28
1238	35		45.98	2.32
1240	35		45.98	2.36
1242	35		45.98	2.36
1244	35		45.98	2.26
1246	35		45.98	2.35
1248	35		45.98	2.28
1250	35		45.98	2.34
1252	35		46.26	2.4
1254	35		46.46	2.34
1256	35		46.48	2.38
1258	35		46.48	2.31
1260	35		46.48	2.38
1262	35		46.48	2.32
1264	35		46.48	2.37
1266	35		46.48	2.34
1268	35		46.48	2.33
1270	35		46.48	2.4
1272	35		46.48	2.38
1274	35		46.48	2.3
1276	35		46.48	2.36
1278	34.9		46.48	2.34
1280	35		46.48	2.29
1282	35		46.48	2.37
1284	35		46.48	2.35
1286	35		46.48	2.25
1288	35		46.48	2.36
1290	34.9		46.48	2.35
1292	35		46.48	2.26
1294	34.9		46.48	2.36
1296	35		46.49	2.3
1298	35		46.48	2.38
1300	35		46.57	2.38
1302	35		46.99	2.34
1304	35		46.98	2.34
1306	35		46.98	2.33
1308	35		46.98	2.32
1310	34.9		46.99	2.38
1312	35		46.99	2.24
1314	35		46.99	2.38
1316	35		46.99	2.41
1318	35		46.99	2.36
1320	35		46.99	2.39
1322	35		46.99	2.31
1324	35		46.99	2.41
1326	35		46.99	2.37
1328	35		46.99	2.3
1330	35		46.98	2.44
1332	35		46.99	2.32
1334	35		46.99	2.42
1336	35		46.99	2.3
1338	35		46.99	2.36
1340	35		46.99	2.3
1342	35		46.99	2.36
1344	35		46.99	2.34
1346	35		46.99	2.38
1348	35		46.99	2.25
1350	35		46.99	2.39
1352	35		47.36	2.37
1354	35		47.47	2.42
1356	35		47.48	2.35
1358	35		47.48	2.38
1360	35		47.48	2.44
1362	35		47.49	2.37
1364	35		47.49	2.43
1366	35		47.48	2.42
1368	35		47.49	2.34
1370	35		47.49	2.39
1372	35		47.48	2.36
1374	35		47.49	2.37
1376	35		47.49	2.3
1378	34.9		47.49	2.39
1380	35		47.48	2.34
1382	35		47.48	2.41
1384	35		47.48	2.44
1386	35		47.49	2.34
1388	35		47.49	2.4
1390	35		47.48	2.35
1392	35		47.49	2.35
1394	35		47.49	2.35
1396	35		47.48	2.41
1398	35		47.48	2.37
1400	35		47.59	2.36
1402	35		47.99	2.4
1404	35		47.98	2.4
1406	34.9		47.98	2.45
1408	35		47.99	2.29
1410	35		47.99	2.43
1412	35		47.99	2.36
1414	35		47.99	2.36
1416	35		47.99	2.36
1418	35		47.99	2.39
1420	35		47.99	2.43
1422	35		47.99	2.37
1424	35		47.99	2.42
1426	35		47.99	2.35
1428	35		47.99	2.39
1430	35		47.99	2.36
1432	35		47.99	2.4
1434	35		47.99	2.41
1436	35		47.99	2.36
1438	34.9		47.99	2.4
1440	35		47.99	2.35
1442	35		47.99	2.38
1444	35		47.99	2.35
1446	35		47.99	2.38
1448	35		47.99	2.37
1450	35		47.99	2.36
1452	35		48.33	2.46
1454	35		48.46	2.43
1456	35		48.47	2.45
1458	35		48.47	2.52
1460	35		48.48	2.31
1462	35		48.48	2.42
1464	35		48.48	2.41
1466	35		48.48	2.34
1468	35		48.48	2.45
1470	35		48.48	2.34
1472	35		48.48	2.33
1474	35		48.48	2.37
1476	34.9		48.48	2.37
1478	34.9		48.48	2.34
1480	35		48.47	2.41
1482	35		48.48	2.39
1484	35		48.47	2.38
1486	35		48.48	2.37
1488	35		48.48	2.39
1490	35		48.48	2.4
1492	35		48.48	2.36
1494	35		48.48	2.38
1496	35		48.48	2.35
1498	35		48.47	2.45
1500	35		48.48	2.3
1502	35		48.81	2.43
1504	35		48.97	2.32
1506	35		48.98	2.4
1508	35		48.99	2.33
1510	35		48.99	2.42
1512	35		48.99	2.34
1514	35		48.98	2.41
1516	35		48.99	2.36
1518	34.9		48.99	2.4
1520	35		48.99	2.39
1522	35		48.99	2.38
1524	35		48.99	2.38
1526	35		48.98	2.35
1528	35		48.98	2.4
1530	35		48.99	2.36
1532	34.9		48.99	2.38
1534	34.9		48.98	2.33
1536	35		48.99	2.39
1538	35		48.98	2.34
1540	34.9		48.99	2.39
1542	35		48.99	2.32
1544	35		48.99	2.42
1546	34.9		48.99	2.35
1548	35		48.99	2.39
1550	35		48.99	2.36
1552	34.9		49.27	2.45
1554	34.9		49.48	2.35
1556	35		49.48	2.43
1558	35		49.48	2.4
1560	35		49.49	2.39
1562	34.9		49.49	2.34
1564	35		49.49	2.4
1566	35		49.49	2.41
1568	34.9		49.49	2.36
1570	34.9		49.49	2.41
1572	34.9		49.49	2.34
1574	35		49.49	2.34
1576	34.9		49.48	2.42
1578	34.9		49.49	2.23
1580	34.9		49.49	2.43
1582	34.9		49.49	2.35
1584	34.9		49.49	2.39
1586	34.8		49.49	2.35
1588	34.8		49.49	2.26
1590	34.8		49.49	2.34
1592	34.7		49.49	2.28
1594	34.6		49.5	2.2
1596	34.5		49.5	2.2
1598	34.6		49.5	2.22
1600	34.5		49.49	2.25
1602	34.6		49.89	2.23
1604	34.7		49.98	2.28
1606	34.8		49.98	2.41
1608	34.7		49.99	2.44
1610	34.8		49.99	2.2
1612	34.8		49.99	2.43
1614	34.9		49.99	2.24
1616	34.8		49.99	2.46
1618	35		50	2.2
1620	34.8		49.98	2.51
1622	34.9		50	2.22
1624	34.9		49.99	2.5
1626	35		49.99	2.28
1628	35		49.99	2.49
1630	35		49.99	2.38
1632	35		49.99	2.41
1634	35		49.99	2.45
1636	35		49.99	2.38
1638	35.1		49.99	2.42
1640	35.1		49.99	2.48
1642	35.1		49.99	2.46
1644	35.1		49.99	2.42
1646	35.1		49.99	2.42
1648	35.1		49.99	2.44
1650	35.1		49.99	2.46
1652	35.1		50.25	2.41
1654	35.1		50.47	2.44
1656	35.1		50.48	2.45
1658	35.1		50.49	2.38
1660	35.1		50.49	2.44
1662	35.1		50.49	2.47
1664	35.1		50.49	2.42
1666	35.1		50.49	2.45
1668	35.1		50.49	2.51
1670	35.1		50.49	2.44
1672	35.1		50.49	2.47
1674	35.1		50.49	2.45
1676	35.1		50.49	2.45
1678	35.1		50.49	2.45
1680	35.1		50.49	2.42
1682	35.1		50.49	2.44
1684	35.1		50.49	2.46
1686	35.1		50.49	2.42
1688	35.1		50.49	2.45
1690	35.1		50.49	2.45
1692	35		50.49	2.38
1694	35		50.49	2.39
1696	35		50.49	2.39
1698	35		50.49	2.37
1700	34.9		50.49	2.41
1702	35		50.5	2.24
1704	35		50.49	2.51
1706	35		50.49	2.43
1708	35		50.49	2.4
1710	35		50.49	2.39
1712	35		50.5	2.46
1714	35		51.01	2.39
1716	35		50.99	2.38
1718	35		50.99	2.47
1720	35		50.99	2.37
1722	35		51	2.44
1724	35		51	2.43
1726	35		51	2.39
1728	35		51	2.46
1730	35		51	2.4
1732	35		51	2.4
1734	35		51	2.44
1736	35		51	2.41
1738	35		51	2.45
1740	35		51	2.39
1742	35		51	2.45
1744	35		51	2.41
1746	35		51	2.44
1748	35		51	2.47
1750	35		51	2.45
1752	35		51.01	2.45
1754	35		51.51	2.52
1756	35		51.49	2.44
1758	35.1		51.49	2.46
1760	35		51.49	2.5
1762	35		51.49	2.41
1764	35		51.49	2.46
1766	35		51.49	2.53
1768	35		51.49	2.4
1770	35		51.49	2.5
1772	35		51.49	2.42
1774	35		51.49	2.43
1776	35		51.49	2.53
1778	35		51.49	2.44
1780	35		51.49	2.44
1782	35		51.49	2.48
1784	35		51.49	2.5
1786	35		51.49	2.42
1788	35		51.49	2.49
1790	35		51.49	2.45
1792	35		51.49	2.46
1794	35		51.49	2.44
1796	35		51.49	2.48
1798	35		51.49	2.56
1800	35		51.49	2.44
1802	35		51.49	2.46
1804	35		52.01	2.58
1806	35		51.99	2.51
1808	35		52	2.46
1810	35		52	2.52
1812	35		52	2.44
1814	35		52	2.47
1816	35		52	2.53
1818	35		52	2.52
1820	35		52	2.47
1822	35		52.01	2.48
1824	35		52	2.5
1826	35		52	2.48
1828	35		52	2.48
1830	35		52	2.5
1832	35		52	2.5
1834	35		52.01	2.44
1836	35		52.01	2.45
1838	35		52	2.52
1840	35		52	2.53
1842	35		52	2.44
1844	35		52.01	2.46
1846	35		52	2.52
1848	35		52	2.52
1850	35		52	2.53
1852	34.9		52.14	2.46
1854	35		52.49	2.42
1856	35		52.5	2.52
1858	35		52.5	2.53
1860	35		52.5	2.62
1862	35		52.5	2.48
1864	35		52.5	2.48
1866	35		52.5	2.47
1868	35		52.5	2.51
1870	35		52.5	2.55
1872	35		52.5	2.46
1874	35		52.5	2.44
1876	35		52.5	2.5
1878	35		52.51	2.55
1880	35		52.5	2.5
1882	35		52.51	2.42
1884	35		52.5	2.57
1886	35.1		52.5	2.51
1888	35		52.5	2.58
1890	35		52.5	2.46
1892	35		52.5	2.48
1894	35		52.5	2.49
1896	35		52.5	2.52
1898	35.1		52.5	2.51
1900	35		52.5	2.63
1902	35		52.71	3.93
1904	35		52.99	5.27
1906	35		52.99	5.55
1908	35		53.01	5.46
1910	34.9		53	5.59
1912	35		53.01	5.45
1914	35		53	5.64
1916	35		53	5.69
1918	35		53	5.67
1920	35		53	5.62
1922	35		53	5.68
1924	35		53	5.6
1926	35		53	5.6
1928	35		53	5.68
1930	35		53	5.68
1932	35		53	5.63
1934	35		53	5.61
1936	35		53	5.65
1938	35		53	5.59
1940	35		53.01	5.6
1942	35		53	5.66
1944	35		53	5.58
1946	35		53.01	5.67
1948	35		53.01	5.59
1950	35		53.23	9.96
1952	35		53.49	14.36
1954	35		53.5	14.6
1956	35		53.5	14.7
1958	35		53.5	14.75
1960	35		53.5	14.75
1962	35		53.51	14.8
1964	35		53.5	14.87
1966	34.9		53.51	14.68
1968	35		53.51	14.73
1970	35		53.5	14.75
1972	35		53.5	14.81
1974	35		53.5	14.79
1976	35		53.51	14.73
1978	35		53.5	14.83
1980	35		53.5	14.87
1982	35		53.51	14.82
1984	35		53.5	14.75
1986	35		53.5	14.74
1988	35		53.5	14.85
1990	35		53.5	14.78
1992	35.1		53.5	14.68
1994	35.1		53.5	14.85
1996	35		53.5	14.78
1998	35		53.5	14.84
2000	35		53.51	14.73
2002	35		53.89	24.74
2004	35		54	27.5
2006	35		54	27.6
2008	35		54.01	27.83
2010	35.1		54	27.95
2012	35		54	27.98
2014	35		54	27.76
2016	35.1		54.01	27.87
2018	35.1		54	28.08
2020	35		54.01	27.81
2022	35		54.01	27.85
2024	35		54.01	27.92
2026	35		54.01	27.83
2028	35		54.01	27.82
2030	35		54	27.94
2032	35		54	27.87
2034	35		54.01	27.91
2036	35		54.01	27.75
2038	35		54.01	27.86
2040	35		54.01	28.06
2042	35		54.01	27.86
2044	35		54	27.98
2046	35		54.01	27.89
2048	35		54.01	27.79
2050	35		54.14	32.52
2052	35		54.48	43.47
2054	35		54.49	43.74
2056	35		54.49	43.99
2058	35		54.49	43.99
2060	35		54.5	44.06
2062	35		54.5	43.96
2064	35		54.5	44.16
2066	35.1		54.49	43.99
2068	35.1		54.49	44.11
2070	35		54.5	43.91
2072	35		54.5	43.98
2074	35.1		54.5	43.8
2076	35		54.5	44.12
2078	35		54.49	44.06
2080	35		54.5	43.83
2082	35		54.5	44
2084	35		54.5	43.98
2086	35		54.5	43.92
2088	35		54.5	43.77
2090	35		54.5	44.02
2092	35		54.5	44.06
2094	35		54.5	43.84
2096	35		54.5	43.82
2098	35		54.5	43.9
2100	35		54.5	44.1
2102	35		54.5	44.12
2104	35		54.5	44.03
2106	35		54.5	44.1
2108	35		54.58	46.91
2110	35		54.99	62.42
2112	35		55	62.47
2114	35		55	62.77
2116	35		55	63.03
2118	35		55	62.8
2120	35		55	63.08
2122	35		55	62.81
2124	35		55	62.85
2126	35		55	63.26
2128	35		55	63.09
2130	35		55	63.01
2132	35		55	62.95
2134	35		55	63.05
2136	35		55	63.17
2138	35		55	63.16
2140	35		55.01	63.07
2142	35		55.01	62.89
2144	35		55	63.04
2146	35		55.01	62.87
2148	35		55	62.88
2150	35		55	63.02
2152	35		55	63.07
2154	35		55	62.88
2156	35		55.42	81.02
2158	35		55.49	83.71
2160	35		55.5	83.81
2162	35		55.5	84.33
2164	35		55.5	83.86
2166	35		55.5	84.2
2168	35		55.5	84.52
2170	35		55.5	84.26
2172	35		55.5	84.02
2174	35		55.5	84.21
2176	35		55.5	84.03
2178	35		55.5	84.13
2180	35		55.5	84.3
2182	35		55.5	83.97
2184	35		55.5	84.43
2186	35		55.5	84.21
2188	35		55.5	84.32
2190	35		55.5	84.13
2192	35		55.5	84.27
2194	35		55.5	84.44
2196	35		55.5	84.17
2198	35		55.5	84.45
2200	35		55.5	84.23
2202	35		55.5	84.02
2204	35		56	108.04
2206	35		56	107.94
2208	35		56	107.84
2210	35		56.01	108.04
2212	35		56	108.19
2214	35		56	108.34
2216	34.9		56.01	108.24
2218	35		56.01	108.32
2220	35		56.01	108.11
2222	35		56	108.24
2224	35		56	108.35
2226	35		56.01	108.17
2228	35		56	108.14
2230	35		56	108.53
2232	35		56.01	108.11
2234	35		56.01	108.34
2236	35		56	108.64
2238	35		56	108.06
2240	35		56	108.37
2242	35		56	108.54
2244	35		56	108.46
2246	35		56	108.25
2248	35		56.01	108.69
2250	35		56.17	116.74
2252	35		56.51	134.84
2254	35		56.51	134.9
2256	35		56.51	135.14
2258	35		56.51	135.06
2260	35		56.51	135.06
2262	35		56.52	135.4
2264	35		56.51	134.92
2266	35		56.51	135.33
2268	35		56.51	134.71
2270	35		56.52	135.22
2272	35		56.51	135.55
2274	35		56.51	135.32
2276	35		56.51	134.91
2278	35		56.51	135.27
2280	35		56.51	135.31
2282	35		56.51	135.24
2284	35		56.51	134.81
2286	35		56.52	135.3
2288	35		56.51	134.95
2290	35		56.51	135.29
2292	35		56.52	135.18
2294	35		56.51	135.27
2296	35		56.51	135.5
2298	34.9		56.52	135.11
2300	35		56.52	135.39
2302	35		57.03	165.76
2304	35		57.02	164.74
2306	35		57.02	164.77
2308	35		57.02	164.88
2310	35		57.03	164.74
2312	35		57.02	165.33
2314	34.9		57.02	165.22
2316	35		57.02	164.32
2318	35		57.02	164.97
2320	34.9		57.02	164.95
2322	35		57.02	165.39
2324	34.9		57.02	165.1
2326	35		57.03	165.1
2328	34.9		57.02	164.89
2330	35		57.02	164.99
2332	34.9		57.02	164.67
2334	35		57.02	164.81
2336	35		57.02	165.51
2338	35		57.03	165.09
2340	35		57.02	165.16
2342	35		57.02	164.91
2344	35		57.02	164.76
2346	35		57.02	165.18
2348	35		57.02	164.92
2350	35		57.22	178.16
2352	35		57.51	197.44
2354	35		57.52	197.94
2356	35		57.52	197.79
2358	35		57.52	198.17
2360	35		57.52	198.39
2362	35		57.52	198.22
2364	35		57.52	198.39
2366	35		57.53	198.13
2368	35		57.52	198.47
2370	35		57.52	198.5
2372	35		57.52	198.31
2374	35		57.53	197.84
2376	35		57.52	198.37
2378	35		57.53	198.05
2380	35		57.53	198.35
2382	35		57.53	198.41
2384	35		57.52	198.56
2386	35		57.52	198.35
2388	35		57.52	198.05
2390	35		57.53	198.34
2392	35		57.53	197.76
2394	35		57.52	198.14
2396	35		57.52	198.4
2398	35		57.52	198.29
2400	35		57.52	197.86
2402	35		57.99	231.04
2404	35		58.02	233.83
2406	35		58.03	233.5
2408	35		58.03	233.61
2410	35		58.03	233.79
2412	35		58.03	234.47
2414	35		58.03	233.89
2416	35		58.03	234
2418	35		58.03	233.81
2420	35		58.03	234.22
2422	35		58.03	234.54
2424	35		58.03	234.18
2426	35		58.03	234.8
2428	35		58.03	234.05
2430	35		58.03	234.21
2432	35		58.03	234.12
2434	35		58.03	234.36
2436	35		58.03	234.5
2438	35		58.03	233.87
2440	35		58.03	234.72
2442	35		58.03	234.62
2444	35		58.03	234.3
2446	35		58.03	234.82
2448	35		58.03	233.96
2450	35		58.03	234.27
2452	35		58.32	256.61
2454	35		58.52	271.61
2456	35		58.53	272.71
2458	35		58.54	272.71
2460	35		58.54	272.54
2462	35		58.54	272.53
2464	35		58.54	272.6
2466	35		58.54	272.83
2468	35		58.54	272.32
2470	35		58.54	272.25
2472	35		58.54	272.15
2474	35		58.54	272.33
2476	35		58.54	272.62
2478	35		58.54	272.43
2480	35		58.54	272.78
2482	35		58.54	272.96
2484	35		58.54	272.72
2486	35		58.54	272.93
2488	35		58.54	272.86
2490	35		58.54	272.53
2492	35		58.54	272.45
2494	35		58.54	271.7
2496	35		58.54	272.73
2498	35		58.54	272.52
2500	35		58.54	272.96
2502	35		58.81	295.31
2504	35		59.02	312.68
2506	35		59.03	313.59
2508	35		59.03	314.73
2510	35		59.03	314.31
2512	35		59.03	314.18
2514	35		59.03	314.03
2516	35		59.03	314.52
2518	35		59.03	314.29
2520	35		59.03	313.77
2522	35		59.03	314.93
2524	35		59.03	314.36
2526	35		59.03	314.25
2528	35		59.03	314.18
2530	35		59.03	314.66
2532	35		59.03	315.07
2534	35		59.03	314.84
2536	35		59.03	314.58
2538	35		59.03	314.41
2540	35		59.03	314.32
2542	35		59.03	314.65
2544	35		59.03	314.44
2546	35		59.03	315.48
2548	35		59.03	314.58
2550	35		59.08	318.03
2552	35		59.53	355.19
2554	35		59.52	354.05
2556	35		59.52	354.89
2558	35		59.53	355.56
2560	35		59.53	355.64
2562	35		59.53	354.88
2564	35		59.53	355.08
2566	35		59.53	355.77
2568	35		59.52	355.61
2570	35		59.53	355.84
2572	35.1		59.53	355.32
2574	35		59.52	355.09
2576	35.1		59.53	355.98
2578	35		59.53	355.43
2580	35		59.53	356.12
2582	35		59.53	355.55
2584	35		59.53	354.66
2586	35		59.53	355.11
2588	35		59.53	355.09
2590	35		59.53	354.88
2592	35		59.53	355.26
2594	35		59.53	355.1
2596	35		59.53	355.28
2598	35		59.53	355.32
2600	35		59.73	369.93
2602	35		60.01	392.69
2604	35		60.01	392.5
2606	35		60.02	392.85
2608	35		60.02	393.47
2610	35		60.02	392.93
2612	35		60.02	393.34
2614	35		60.02	392.67
2616	35		60.02	393.23
2618	35		60.02	392.72
2620	35		60.02	393.05
2622	35		60.02	393.16
2624	35		60.02	392.97
2626	35		60.02	393.16
2628	35		60.02	392.63
2630	35		60.02	392.59
2632	35		60.02	392.99
2634	35		60.02	393.13
2636	35		60.02	393.32
2638	35		60.02	393.67
2640	35		60.02	392.91
2642	35		60.02	393.5
2644	35		60.02	393.35
2646	35		60.02	392.99
2648	35		60.02	393.36
2650	35		60.02	393.31
